Repository: metalfluxsynthesis/metalfluxsynthesis

File: index.html (part 1 of 3)
<h1>Table of contents</h1>
<div style="text-align: left;">
  <ul style="text-align: left;">  
    <li>
      <a href="#reviews"
        ><span style="font-size: medium;">Reviews &amp; New methods</span></a
      >
    </li>
    <li>
      <a href="#books"><span style="font-size: medium;">Books</span></a>
    </li>
    <li>
      <a href="#fluxdependence"
        ><span style="font-size: medium;">Flux dependence</span></a
      >
    </li>
    <li>
      <a href="#lithium"
        ><span style="font-size: medium;">Lithium (Li)</span></a
      >
    </li>
    <li>
      <a href="#magnesium"
        ><span style="font-size: medium;">Magnesium (Mg)</span></a
      >
    </li>
    <li>
      <a href="#aluminum"
        ><span style="font-size: medium;">Aluminum (Al)</span></a
      >
    </li>
    <li>
      <a href="#zinc"><span style="font-size: medium;">Zinc (Zn)</span></a>
    </li>
    <li>
      <a href="#gallium"
        ><span style="font-size: medium;">Gallium (Ga)</span></a
      >
    </li>
    <li>
      <a href="#germanium"
        ><span style="font-size: medium;">Germanium (Ge)</span></a
      >
    </li>
    <li>
      <a href="#cadmium"
        ><span style="font-size: medium;">Cadmium (Cd)</span></a
      >
    </li>
    <li>
      <a href="#indium"><span style="font-size: medium;">Indium (In)</span></a>
    </li>
    <li>
      <a href="#tin"><span style="font-size: medium;">Tin (Sn)</span></a>
    </li>
    <li>
      <a href="#antimony"
        ><span style="font-size: medium;">Antimony (Sb)</span></a
      >
    </li>
    <li>
      <a href="#tellurium"
        ><span style="font-size: medium;">Tellurium (Te)</span></a
      >
    </li>
    <li>
      <a href="#lead"><span style="font-size: medium;">Lead (Pb)</span></a>
    </li>
    <li>
      <a href="#bismuth"
        ><span style="font-size: medium;">Bismuth (Bi)</span></a
      >
    </li>
    <li>
      <a href="#binary"
        ><span style="font-size: medium;">Binary Eutectic and others</span></a
      >
    </li>
    <li>
      <a href="#others"><span style="font-size: medium;">Others</span></a>
    </li>
    <li>
      <a href="#oxides"><span style="font-size: medium;">Oxides flux</span></a>
    </li>
  </ul>
  <div><br /></div>
</div>
<h2 id="reviews">
  <b>Reviews &amp; New methods</b>
</h2>
<ul>
  <li>
    P. C. Canfield, and Z. Fisk, "Growth of single crystals from metallic
    fluxes", Phil. Mag. B 65, 1117 (1992).&nbsp;<a
      href="https://www.tandfonline.com/doi/abs/10.1080/13642819208215073"
      target="blank"
      >https://www.tandfonline.com/doi/abs/10.1080/13642819208215073</a
    >
  </li>
  <li>
    M. G. Kanatzidis, R. Pottgen, and W. Jeitschko, "The metal flux: a
    preparative tool for the exploration of intermetallic compouds", Angew.
    Chem. Int. Ed. 44, 6996 (2005).&nbsp;<a
      href="https://onlinelibrary.wiley.com/doi/full/10.1002/anie.200462170"
      target="blank"
      >https://onlinelibrary.wiley.com/doi/full/10.1002/anie.200462170</a
    >
  </li>
  <li>
    P. C. Canfiled, "Design, discovery and growth of novel materials", Phil.
    Mag. 92, (2012), and review articles in this issue.&nbsp;<a
      href="https://www.tandfonline.com/doi/full/10.1080/14786435.2012.694675"
      target="blank"
      >https://www.tandfonline.com/doi/full/10.1080/14786435.2012.694675</a
    >
  </li>
  <li>
    W. A. Phelan et al., "Adventures in crystal growth: synthesis and
    characterization of single crystals of complex intermetallic compounds",
    Chem. Mater. 24, 409 (2012).&nbsp;<a
      href="https://pubs.acs.org/doi/abs/10.1021/cm2019873"
      target="blank"
      >https://pubs.acs.org/doi/abs/10.1021/cm2019873</a
    >
  </li>
  <li>
    A. Jesche, and P. C. Canfield, "Single crystal growth from light, volatile
    and reactive materials using lithium and calcium flux", 94, 2372
    (2014).&nbsp;<a
      href="https://www.tandfonline.com/doi/full/10.1080/14786435.2014.913114"
      >https://www.tandfonline.com/doi/full/10.1080/14786435.2014.913114</a
    >
  </li>
  <li>
    P. C. Canfield, T. Kong, U. S. Kaluarachchi, and N. H. Jo, "Use of frit-disc
    crucibles for routine and exploratory solution growth of single crystalline
    samples", Phil. Mag. 96, 84 (2016).&nbsp;<a
      href="http://doi.org/10.1080/14786435.2015.1122248"
      >doi.org/10.1080/14786435.2015.1122248</a
    >
  </li>
  <li>
    J. Wang, P. Yox, and K. Kovnir, "Flux growth of phosphide and arsenide
    crystals", Frontiers in Chem. 8, 1 (2020).&nbsp;<a
      href="https://www.frontiersin.org/articles/10.3389/fchem.2020.00186/full"
      >https://www.frontiersin.org/articles/10.3389/fchem.2020.00186/full</a
    >
  </li>
  <li>
    T. J. Slade, and P. Canfield, "Use of Refractory-Volatile Element Deep
    Eutectic Regions to Grow Single Crystalline Intermetallic Compounds", ZaaC
    648, e202200145 (2022).&nbsp;<a href="http://doi.org/10.1002/zaac.202200145"
      >doi.org/10.1002/zaac.202200145</a
    >
  </li>
  <li>
    S. E. Latturner, "Cluster, assemble: growth of intermetallic compounds from
    metal flux reactions", Acc. Chem. Res. 51, 40 (2018).
    <a href="http://doi.org/10.1021/acs.accounts.7b00483"
      >doi.org/10.1021/acs.accounts.7b00483</a
    >
  </li>
  <li>
    X. Lin, S. L. Budko, and P. C. Canfield, "Development of viable solutions
    for the synthesis of sulfur bearing single crystals", Phil. Mag. 92, 2436
    (2012).
  </li>
  <li>
    M. G. Kanatzidis, "New directions in synthetic solid state chemistry:
    chalcophosphate salt fluxes for discovery of new multinary solids", Current
    opinion in solid state &amp; materials science, 2, 139 (1997).
    <a href="http://doi.org/10.1016/S1359-0286(97)80058-7"
      >doi.org/10.1016/S1359-0286(97)80058-7</a
    >
  </li>
  <li>
    M. G. Kanatzidis,&nbsp;Molten alkali-metal polychalcogenides as reagents and
    solvents for the synthesis of new chalcogenide materials, Chem. Mater. 2,
    353 (1990).&nbsp;<a href="http://doi.org/10.1021/cm00010a009"
      >doi.org/10.1021/cm00010a009</a
    >
  </li>
  <li>
    T. Wolf,&nbsp;Flux separation methods for flux-grown single crystals, Phil.
    Mag. 92, 2458 (2012).&nbsp;<a
      href="http://doi.org/10.1080/14786435.2012.685193"
      >doi.org/10.1080/14786435.2012.685193</a
    >
  </li>
  <li>
    J. Puttmann et al., Crystal Growth Out of Reactive Melts with High Vapor
    Pressure, Crystals 13, 1332 (2023).&nbsp;<a
      href="http://doi.org/10.3390/cryst13091332"
      >doi.org/10.3390/cryst13091332</a
    >
  </li>
</ul>
<h2 id="books"><b>Books</b></h2>
<div>
  <ul style="text-align: left;">
    <li>
      D. Elwell, and H. J. Scheel, "Crystal Growth from High-Temperature
      Solutions", Academic Press, 1975.
    </li>
  </ul>
  <div>
    <h2 id="fluxdependence"><b>Flux dependence</b></h2>
    <div>
      <ul>
        <li>
          <b>CeAu2Ge2</b>: C. L. Huang et al., "Low-temperature properties of
          CeAu2Ge2 single crystals grown from Au-Ge and Sn flux", Phys. Rev. B
          86, 214401 (2012).
        </li>
        <li>
          <b>NbMnP</b>: Y. Arai et al., "Intrinsic anomalous Hall effect arising
          from antiferromagnetic structure revealed by high-quality NbMnP",
          arXiv:2403.05058 (2024).
        </li>
        <li>
          <b>YCr6Ge6</b>: Y. Ishii et al., "YCr6Ge6 as a Candidate Compound for
          a Kagome Metal", J. Phys. Soc. Jpn. 82, 023705 (2013), morphology
          control.
        </li>
        <li>
          <b>EuCd2P2</b>: FM with NaCl/KCl flux in X. Chen et al., PRB 109,
          224428 (2024), AFM with Sn flux in Z.-C. Wang et al., Adv. Mater. 33,
          2005755 (2021).
        </li>
        <li>
          <b>EuZn2P2</b>: FM with NaCl/KCl flux in X. Chen at al., PRB 109,
          L180410 (2024), AFM in Sn flux in T. Berry et al., PRB 106, 054420
          (2022).
        </li>
        <li>
          <b>EuCd2As2</b>: FM with NaCl/KCl, Eu:Cd:As = 1:2:2, and AFM with
          NaCl/KCl, Eu:Cd:As = 1.75:2:2, and AFM with Sn for Eu:Cd:As:Sn =
          1:2:2:20, N. H. Jo et al., PRB 101, 140402(R) (2020).&nbsp;
        </li>
        <li>
          <b>EuT2Pn2</b>: List of growth methods , K. Kliemt, arXiv:2409.00531
          (2024).
        </li>
        <li>
          <b>CePtIn4</b>: 1:1:25, 1000 deg. to 550 deg., J. Blawat et al., J.
          All. Com. 724, 581 (2017), 1:1:27, 1200 deg. to 550 deg., D. Das et
          al., Solid State Commun. 302, 113717 (2019), morphology control.
        </li>
        <li>
          <b>PtSn4</b>: cooling rate dependence of RRR and defects, S. Sahu et
          al., Commun. Mater. 6, 244 (2025).
        </li>
        <li>
          <b>AgCrSe2</b>: flux vs. CVT vs. vapor growth, F. Eder et al.,
          arXiv:2604.26887 (2026).
        </li>
      </ul>
    </div>
  </div>
</div>
<h2 id="lithium"><b>Lithium flux (Li)</b></h2>
<div>
  <ul style="text-align: left;">
    <li>
      <b>AELiAu</b> (AE = Ca, Sr, Ba, Eu, Yb): 4:28:5 in tantalum, decant at
      250-300 deg., P. Hohn et al., Chem. Eur. J. doi.org/10.1002/chem.202500134
      (2025).
    </li>
  </ul>
</div>
<h2 id="magnesium">
  <b>Magnesium flux (Mg)</b>
</h2>
<div>
  <ul style="text-align: left;">
    <li>
      <b>YbNi4Mg</b>: YbNi4 ingot : Mg = 1:11 in Ta tube, decant at 750 deg., X.
      Zhang et al., Phys Rev. Mater. 9, 014402 (2025).
    </li>
    <li>
      <b>Eu-Yb-Mg-Zn-Si</b>: 22mmol(Mg), 8mmol(Zn), 3mmol(Si), 750 deg., O. S.
      Araoyinbo et al., Chem. Mater.&nbsp;doi.org/10.1021/acs.chemmater.5c02941
      (2026).
    </li>
  </ul>
</div>
<h2 id="aluminum">
  <b>Aluminum flux (Al)</b>
</h2>
<ul>
  <li>
    <b>AE3Al2Pn4 </b>(AE = Ca, Sr, Ba, Eu; Pn = P, As): no description, decant
    at 750 deg., H. He et al., J. Solid State Chem. 188, 59 (2012).
  </li>
  <li>
    <b>BaAl4</b>: 2:98, decant at 950 deg., P. R. Mandal et al.,
    arxiv:2509.19149 (2025).
  </li>
  <li>
    <b>BaFe2Al9, BaCo2Al9, SrCo2Al9</b>: no detail, C. N. Kuo et al., PRB 110,
    045128 (2024).
  </li>
  <li>
    <b>CaAl4</b>: 14:86, decant at 660 deg., S. Xu et al., PRB 99, 115138
    (2019).
  </li>
  <li>
    <b>Ce3Al11</b>: 1:10, decant at 750 deg., A. Bendova et al.,&nbsp;JPS Conf.
    Proc. 30, 011108 (2020).
  </li>
  <li>
    <b>CeZnAl3</b>: 1:2:8, Q. Liu et al., Sci. China Phys. Mech. Astron. 61,
    77411 (2018).
  </li>
  <li>
    <b>alpha-ErAl3, beta-ErAl3</b>: 5:95, 10:90, decant at 700 deg., K. Gornicka
    et al., PRMater 8, 114412 (2024).
  </li>
  <li>
    <b>EuAl2Ge2</b>: 1:20:2, decant at 700 deg., S. Pakhira et al.,
    arXiv:2301.09613 (2023).
  </li>
  <li>
    <b>EuAl2Si2</b>: 1:20:4, decant at 800 deg., W. Xia et al., PRL 133, 216602
    (2024).
  </li>
  <li>
    <b>EuB6</b>: EuB6(14mg):Al(1g), G. Beaudin et al., arXiv:2008.09140 (2020).
  </li>
  <li>
    <b>EuPdAl6</b>: 1:2:20, decant at 700 deg., H. Suzuki et al., JPS Conf.
    Proc. 38, 011100 (2023).
  </li>
  <li>
    <b>Eu0.8Pt6Al15.8</b>: 2:10:88, premelt of Pt10Al88 by arc to prevent
    exothermic reaction, decant at 900 deg., J. Schmidt et al., arXiv:2510.16554
    (2025).
  </li>
  <li>
    <b>EuRh2Al8, YbCo2Al8</b>: 6:8:86, decant at 900 deg, M. He et al., PRMater.
    7, 033401 (2023).
  </li>
  <li>
    <b>EuTAl4Si2</b>&nbsp;(T = Rh, Ir): EuTSi3:eutectic Al-Si = 1:8, A. Maurya
    et al., Inorg. Chem. 53, 1443 (2014).
  </li>
  <li>
    <b>GdAl3</b>: 0.15:0.85, decant at 720 deg., N. Tanaka et al., JPSJ 95,
    064701 (2026).
  </li>
  <li>
    <b>GdAlGe</b>: 1:10:1, decant at 700 deg., A. Laha et al., arXiv:2506.17502
    (2025).
  </li>
  <li>
    <b>GdAlSi</b>: 1:15:1, decant at 700 deg.,&nbsp;Phys. Rev. B 110, 224436
    (2024).
  </li>
  <li>
    <b>Gd2AlSi3</b>: 2:85:3, decant at 850 deg., Phys. Rev. B 111, 214426
    (2025).
  </li>
  <li>
    <b>GdBe13</b>: 1:13:35, H. Hidaka et al., Phys. Rev. B 102, 174408 (2020).
  </li>
  <li>
    <b>Gd2CoAl4T2</b> (T = Si, Ge): 2:1:18:2 (typo?), decant at 750 deg., K.
    Huang et al., Fornt. Phys. 14, 23502 (2019).
  </li>
  <li>
    <b>GdNiAl4Ge2/LuNiAl4Ge2</b>: 1:1:15:5, decant at 700 deg., K. Feng et al.,
    PRMater. 7, 124409 (2023).
  </li>
  <li>
    <b>GdT2Al10</b>&nbsp;(T = Fe, Ru): no description, M. Sera et al., PRB 88,
    100404(R) (2013), T. Matsumura et al., JPSJ 86, 094709 (2017).
  </li>
  <li>
    <b>La3Al11</b>: 1:10, decant at 700 deg., Z. Chen et al.,
    doi.org/10.1016/j.jallcom.2026.186444 (2026).
  </li>
  <li>
    <b>LnCo2Al8 </b>(Ln = La, Pr): 1.5:2:20, decant at 900 deg., J.-J. Xiao et
    al., J. Phys.: Condens. Matter 35, 295601 (2023).
  </li>
  <li>
    <b>Ln(Cu, Al)12, Ln(Cu, Ga)12</b> (Ln = Y, Ce, Pr, Sm, Gd-Er, and Yb):
    1:9:20(Al), 1:5:20(Ga), decant at 720 deg.(Al), 673 deg.(Ga), Drake et al.,
    J. Phys. Condenced Mater. 22, 066001 (2010).
  </li>
  <li>
    <b>Ln6M4Al43</b>&nbsp;(Ln = Gd, Yb; M = Cr Mo W): 6:4:80(Cr) or 1:2:50(W) or
    1:2:50(Mo), decant at 800-700 deg., M. J. Kangas et al., J. Sol. Stat. Chem.
    197, 523 (2013).
  </li>
  <li>
    <b>LnRe2Al10</b>&nbsp;(Ln = Nd, Ho-Lu): 1:2:22 or 1:1:18, decant at 850
    deg.,&nbsp; B. Fehrmann et al., Inorg. Chem. 38, 3344 (1999).
  </li>
  <li>
    <b>LnT2Al10</b>&nbsp;(Ln = Y, La-Nd, Sm, Gd-Dy; T = Mn, Re): 1:2:12-1:2:22,
    V. M. T. Thiede et al., Z. Naturforsch 53b, 673 (1998).
  </li>
  <li>
    <b>NdAlSi</b>: 1:10:1, decant at 700 deg., J. Gaudet et al., Nat. Mater.
    (2021).
  </li>
  <li>
    <b>NdAlGe</b>: 1:10:1, decant at 700 deg., H.-Y. Yang et al.,
    arXiv:2301.04893 (2023).
  </li>
  <li>
    <b>NdAlGe</b>: 1:20:2, decant at 700 deg., C. Dhital et
    al.,&nbsp;arXiv:2302.05596 (2023).
  </li>
  <li>
    <b>PrAlSi</b>: 1:10:1, decant at 700 deg., H. Rong et al., Commnu. Mater. 6,
    90 (2025).
  </li>
  <li>
    <b>RAlSi</b> (R = Ce, Sm): 1:10:1, decant at 750 deg., arXiv:2111.05235
    (2021).
  </li>
  <li>
    <b>REAuAl4Ge2</b>&nbsp;(RE = Ce-Nd, Sm-Dy, Er-Yb): 1:1:10:5, X. Wu et al.,
    J. Solid State. Chem. 178, 3233 (2005). We could not reproduce the synthesis
    of RE = Eu for the trigonal crystal.
  </li>
  <li>
    <b>RE(AuAl2)nAl2(AuxSi1-x)2</b>&nbsp;(RE = La-Gd, Yb): 1:1:10:5, S. E.
    Latturner et al., Inorg. Chem. 47, 2089 (2008).
  </li>
  <li>
    <b>REAuAl4Ge2</b> (RE = Gd, Tb): 1?:1:10:5, decant at 700 deg., K. Feng et
    al., arXiv:2205.14063 (2022).
  </li>
  <li>
    <b>R4T9Al24</b>&nbsp;(T = Pd, Pt): 1:1:18, V. M. T. Thiede et al., ZaaC 625,
    1417 (1999).
  </li>
  <li>
    <b>Sm3Ni5Al19</b>: 0.2:0.1:0.6, decant at 700 deg., U. Subbarao et al., J.
    Chem. Sci. 126, 1605 (2014).
  </li>
  <li>
    <b>SmTi2Al20</b>: 1:2:45, decant at ? deg., M. A. Afzal et al., JPSJ 93,
    054710 (2024).
  </li>
  <li>
    <b>TbAlGe</b>: no detail, 850 deg., R. Kumar et al., arXiv:2604.26758
    (2026).
  </li>
  <li>
    <b>YbAl2Si2</b>: 1:20:2, decant at 750 deg., F. Tang et al., PRB 110, 174408
    (2024).
  </li>
  <li>
    <b>YNi3Al9</b>: 1:3:20, decant at 750 deg., I. Oshchapovsky et al., J. Sol.
    Stat. Chem.&nbsp;doi.org/10.1016/j.jssc.2023.123926.
  </li>
  <li>
    <b>Yb2Pt6X15</b>&nbsp;(X = Al, Ga): 1:3:30, decant at 750 deg., A. Rousuli
    et al., PRB 96, 045117 (2017).
  </li>
</ul>
<h2 id="zinc"><b>Copper flux (Cu)</b></h2>
<ul>
  <li>
    <b>BP</b>: B:P:Cu=0.2g:2g:9.8g, N. Kato et al., Jpn. J. Appl. Phys. 16, 1623
    (1977).
  </li>
  <li>
    <b>ErRh4B4</b>: ErRh4B4:Cu=1:8(weight), H. Takei et al., Jpn. J. Appl. Phys.
    22, 1463 (1983).
  </li>
</ul>
<h2 id="zinc">
  <b>Zinc flux (Zn)</b>
</h2>
<ul>
  <li>
    <b>Ce2Ru3Ge5</b>: 1:1:3:15, decant at 920 deg., M. A. Plata et al., Inorg.
    Chem. (2025) doi.org/10.1021/acs.inorgchem.5c01691
  </li>
  <li>
    <b>EuZn11</b>: 1:10, Y. Ameku et al., JPS Conf. Proc. 38, 011094 (2023).
  </li>
  <li>
    <b>EuZn2X2</b>&nbsp;(X = Si, Ge): 1:52:2 or using In3Zn2, Ga3Zn2 flux,
    decant at 500-850 deg, A. Grytsiv et al., J. Sol. Stat. Chem. 163, 37
    (2002).
  </li>
  <li>
    <b>Mn2-xZnxSb</b>: 1+x:6:1, decant at 600 deg., M. R. U. Nabi et al., PRB
    104, 174419 (2021).
  </li>
  <li>
    <b>R2Co3Zn14</b>&nbsp;(R = Y, Gd): 8:12:80 or 6:11:83, decant at 850 deg.,
    A. S. Sefat et al., JMMM 320, 1035 (2008).
  </li>
  <li>
    <b>YbFe6Ge6</b>: 1.2:6:6:?(30mol), decant at 900 deg., R. Meduri et al.,
    Chem. Commnu.&nbsp;doi.org/10.1039/D6CC00958A (2026).
  </li>
  <li>
    <b>Yb2Zn3Ge3.1</b>: 1:21:2, A. Grytsiv et al., J Phys.: Condens. Mater 17,
    385 (2005).
  </li>
</ul>
<h2 id="gallium">
  <b>Gallium flux (Ga)</b>
</h2>
<ul>
  <li>
    <b>AEGa2Pn2 </b>(AE = Ca, Sr): 1:5:2, decant at 500 deg., H. He et al., Eur.
    J. Inorg. Chem. 4025 (2011).
  </li>
  <li>
    <b>AE3Ga2P4 </b>(AE = Ca, Sr): 3:25:5, decant at 500 deg., H. He et al., J.
    Solid State Chem. 188, 59 (2012).
  </li>
  <li>
    <b>Ba8CuNi2.5Ga10Si33.5</b>: 8:1:2.5:10:33.5, P. Rawat et al., Heliyon 10,
    e27134 (2024).
  </li>
  <li>
    <b>BaGa4</b>: 1:85, decant at 400 deg., H. Wang et al., PRB 104, 205119
    (2021).
  </li>
  <li>
    <b>Ba2Ga5As5</b>: 2:5:5, decant at 500 deg., H. He et al., Eur. J. Inorg.
    Chem. 4025 (2011).
  </li>
  <li>
    <b>CeCo2Ga8</b>: decant at 630 deg., L. Wang et al., npjQM 2, 36 (2017).
  </li>
  <li>
    <b>CeCo2Ga8</b>: 1 (arc grown CeCo2Ga8):10 (Ga), decant at 630 deg., S. Zou
    et al., Commun. Phys. 8, 198 (2025).
  </li>
  <li>
    <b>CeFe2Ga8</b>: 1:2:20, decant at 700 deg., H.-F. Zhai et al.,
    arXiv:2511.04894 (2025).
  </li>
  <li>
    <b>CeGaSi, LaGaSi</b>: 1:7:2, decant at 600 deg., J. Gong et al.,&nbsp;PRB
    109, 024434 (2024).
  </li>
  <li>
    <b>CePdGa6</b>: 1:1.5:15, decant at 400 deg., H. Q. Ye et al., PRB 105,
    014405 (2022).
  </li>
  <li>
    <b>Ce/T/Ga</b> (T = Cu, Pd, Ag, Zn): 1:0.5:10, decant at 300, 750 deg., M.
    S. Uddin et al., Inorg. Chem.&nbsp;doi.org/10.1021/acs.inorgchem.4c00797
    (2024).
  </li>
  <li><b>Co3Ni3Ga8</b>: 1:1:5, decant at 500 deg., JACS 145, 1433 (2023).</li>
  <li>
    <b>DyCoGa5</b>: 1:1:40, decant at 500 deg., B. Song et al., PRB 109, 134429
    (2024).
  </li>
  <li><b>EuGa4</b>: 1:9, A. Nakamura et al., JPSJ 82, 104703 (2013).</li>
  <li>
    <b>EuGa2Pn2</b> (Pn = P, As): 3:150:6, decant at 600 deg., 3:51:6, decant at
    500 deg., A. M. Goforth et al., Chem. Mater. 21, 4480 (2009).
  </li>
  <li>
    <b>FeGa3</b>: 15:85, decant at 400 deg., Q. Ren et al., PRB 113, 195128
    (2026).
  </li>
  <li>
    <b>LaCuGa3, CeCuGa3</b>: 1:1:128, decant at 400 deg., D. A. Joshi et al.,
    PRB 86, 035144 (2012).
  </li>
  <li>
    <b>LnCuGa3</b> (Ln = La, Pr, Nd, Gd): 1:2:21, rapid cool from 1050 deg. to
    750 deg, decant at 500 deg.,&nbsp;R. Nagalakshmi et al., JMMM 386, 34
    (2015).
  </li>
  <li>
    <b>LnGaSi</b> (Ln = La, Ce): 1:7:2, decant at 600 deg., J. Gong et al.,
    PRMater 109, 024434 (2024).
  </li>
  <li>
    <b>Ln2MGa12</b>&nbsp;(Ln = Ce, Pr, Nd, Sm; M = Ni, Cu): 1.5:1:15 or 2:1:20,
    decant at 300 deg., K. R. Thomas et al., J. Crystal Growth 312, 1098 (2010).
  </li>
  <li>
    <b>LnRu2Ga8&nbsp;</b>(Ln = La, Pr): 1.5:2:20, decant at 900 deg. (La), 750
    deg. (Pr),&nbsp; J.-J. Xiao et al., J. Phys.: Condens. Matter 35, 295601
    (2023).
  </li>
  <li>
    <b>MNiSi3</b> (M = Sm, Y): no quantitative description, X. Z. Chen et al.,
    Chem. Mater. 11, 75 (1999).&nbsp;
  </li>
  <li>
    <b>Mn123Ga137</b>: no description, decant at 720 deg., M. Bostrom et al., J.
    Alloys Comp. 314 154 (2001).
  </li>
  <li>
    <b>Mo4FeGa17.25-xGex</b>: 3.8:1:25.15:2.23, decant at 700 deg., D. G.
    Gressel et al., Chem. Mater. doi.org/10.1021/acs.chemmater.5c03434 (2026).
  </li>
  <li>
    <b>NbMnP</b>: 1:1:1:30, decant at 650 deg., Y. Arai et al., JPSJ 93, 063702
    (2024).
  </li>
  <li>
    <b>NdCuGa3</b>: 10:15:75, decant at 620 deg., B. K. Rai et al., JMMM 589,
    171515 (2024).
  </li>
  <li>
    <b>NdGaSi</b>: 1:10:1, decant at 600 deg., A. Saraswati et al., PRMater 10,
    L031202 (2026).
  </li>
  <li>
    <b>PrGaSi</b>: 1:1:1:21, decant at 500 deg., R. Swami et al., JMMM
    doi.org/10.1016/j.jmmm.2025.173022 (2025).
  </li>
  <li>
    <b>R2CoGa8</b> (R = Er, Tm): 2:1:27, decant at 750 deg., D. A. Joshi et al.,
    PRB 77, 174420 (2008).
  </li>
  <li>
    <b>RFe2Ga8</b>&nbsp;(R = La, Nd): 1:2:20, decant at 750 deg., C. Wang et
    al., PRB 103, 035107 (2021).
  </li>
  <li>
    <b>RGa6</b> (R=Y-Lu): 1:99, decant at 60 deg., M. A. Afzal et al., JPSJ 93,
    094705 (2024).
  </li>
  <li>
    <b>RE3Ga9Ge </b>(RE = Y, Ce, Sm, Gd, Yb): 1:15:1, M. A. Zhuravleva et al.,
    J. Solid State Chem. 173, 280 (2003).
  </li>
  <li>
    <b>RE(Ga1-xSix)2</b>&nbsp;(RE = Y, La-Nd, Sm, Gd-Yb, Lu): 1:2:7, decant at
    500 deg., G. M. Darone et al., J. Solid State Chem. 201, 191 (2013).
  </li>
  <li>
    <b>RE4Mn2As5 </b>(RE = La-Pr): 1:1:4:3, D. Tabassum et al., J. Alloys Comp.
    636, 187 (2015).
  </li>
  <li>
    <b>RE2MGa9Ge2</b> (RE = Ce, Sm; M = Ni, Co): 2:1:3:30, decant at 250 deg.,
    M. A. Zhuravleva et al., Inorg. Chem. 47, 9471 (2008).
  </li>
  <li>
    <b>R2Pt6Ga15</b>&nbsp;(R = La-Nd, Sm-Lu): decant at 300 deg., Y. Matsumoto
    et al., J. Phys.: Conf. Ser. 683, 012035 (2016).
  </li>
  <li>
    <b>SmCu4Ga8</b>: 1:5:20, decant at 400 deg., J. Y. Cho et al., Inorg. Chem.
    47, 2472 (2008).
  </li>
  <li>
    <b>SmPd2Ga2</b>: 1:1:20, decant at 350 deg., W. M. Williams et al., Inorg.
    Chem. 42, 7315 (2003).
  </li>
  <li>
    <b>SrGa2, BaGa2</b>: 1:1, 2:3, decant at 750 deg., Y. Gao et al., PRRes 7,
    043028 (2025).
  </li>
  <li>
    <b>Tb2Ir3Ga9</b>: 1:2:20, 500 deg., M. A. Khan et al., PRMater. 3, 114411
    (2019).
  </li>
  <li>
    <b>YCo0.88Ga3Ge</b>: 1.5:0.75:11.2:0.75, decant at 250 deg., D. L. Gray et
    al., Inorg. Chem. 47, 7243 (2008).
  </li>
</ul>
<div>
  <h2 id="germanium"><b>Germanium flux (Ge)</b></h2>
  <ul>
    <li>
      <b>Ce2PtGe6</b>: 10:3:50, decant at 850 deg., H. Matsuda et al., PRB 113,
      195116 (2026).
    </li>
    <li>
      <b>CeTiGe3</b>: 4:1:19, decant at 900 deg., U. S. Kaluarachchi et al., PRB
      97, 045139 (2018).
    </li>
    <li>
      <b>CeTiGe3, CeVGe3</b>: 4:1:19, decant at M. Inamdar et al., J. Phys.:
      Condens. Matter 26, 326003 (2014).
    </li>
    <li>
      <b>CeTi1-xVxGe3</b>: 4:1-x:x:19, decant at 860 deg., H. Jin et al., PRB
      106, 075131 (2022).
    </li>
    <li>
      <b>CeVGe3:</b>&nbsp;4:1:19, decant at 860 deg.,&nbsp;C. Chaffey et al.,
      arXiv:2306.10166 (2023).
    </li>
    <li>
      <b>LaCrGe3</b>: two-step from 18:12:70, decant at 950 deg. and 825 deg.,
      M. Xu et al., arXiv:2303.02062 (2023), two-step from arc melt growth
      LaCrGe3 and adding Ge to 13:13:74, decant 825 deg., M. Sariket et al., PRB
      113, 144409 (2026).&nbsp;
    </li>
    <li>
      <b>LaRhGe3</b>: 1:2:7, decant at 975 deg., M. Oudah et al., npj Quantum
      Mater. 9, 88 (2024).
    </li>
    <li>
      <b>NdCoGe3</b>: 10:15:75, decant at 950 deg., B. K. Rai et al., PRB 103,
      014426 (2021).
    </li>
    <li>
      <b>NdCrGe3</b>: 13:13:74, decant at 850 deg., Y. Liu et al., CPB,
      doi.org/10.1088/1674-1056/ae44f0 (2026).
    </li>
    <li>
      <b>R3Co4Ge13</b> (R = Y, Lu): 10:15:75, decant at 900 deg., J. G. Dias et
      al., arXiv:2602.21110 (2026).
    </li>
    <li>
      <b>RNiGe3</b> (Y, Ce-Sm, Gd-Yb): 1:1.6:9, decant at&nbsp;780 deg. (Ce,
      Yb), 850 deg. (Y, Pr, Nd, Sm), 900 deg. (Gd-Tm), E. D. Mun et al., JMMM
      322, 3527 (2010).
    </li>
    <li>
      <b>R3T4Ge13-x</b>&nbsp;(R = Lu, Y; T = Co, Rh Ir, Os): 2:3:25 or 1:1:20,
      decant at 820-960 deg., B. K. Rai et al., Chem. Mater. 27, 2488 (2015).
    </li>
    <li>
      <b>YbIr3Ge7</b>: 10:15:75, decant at 960 deg., B. K. Rai et al.,
      PRB&nbsp;99, 121109(R) (2019).
    </li>
  </ul>
</div>
<h2 id="cadmium"><b>Cadmium flux (Cd, mp. 321.1 deg., bp. 766.8 deg.)</b></h2>
<ul>
  <li>
    <b>CaCdGe</b>: 1:47:1, heat up to 1000 or 800 deg., decant at 400 deg., E.
    Emmanouilidou et al., PRB 95, 245113 (2017).
  </li>
  <li>
    <b>CaCdSn</b>: similar with CaCdGe, decant at 600 deg., B. V. Shwarze et
    al., PRB 111,&nbsp;155154 (2025).
  </li>
  <li>
    <b>Ca2CdSb2</b>: 9:60:9, decant at 600 deg., M. O. Ogunbunmi et al., Inorg.
    Chem. 61, 10888 (2022).
  </li>
  <li>
    <b>RCd6 </b>(R = Y, Gd, Tb, Dy, Ho, Er, Tm, Yb, Lu):&nbsp;1:11, A. Mori et
    al., JPSJ 81, 024720 (2012).
  </li>
  <li>
    <b>SmNiCd20, SmPd2Cd20</b>: 1:2:50, decant at 370 deg., M. A. Afzal et al.,
    JPSJ 93, 054710 (2024).
  </li>
  <li>
    <b>UCd11</b>: 1:133, decant at 400 deg., A. Amorese et al., PNAS 117, 30220
    (2020).
  </li>
  <li>
    <b>YCd6</b>: 7:93, decant at 500 deg., M. Cabrera-Baez et al., PRB 107,
    144414 (2023).
  </li>
  <li>
    <b>Yb2CdSb2</b>: 1:36:1, heat up to 700 deg and decant at 400 deg., S.-q.
    Xia et al., JACS 129, 4049 (2007).
  </li>
</ul>
<div>
  <h2 id="cadmium"><b>Selenium flux (Se, mp. 220.85 deg., bp. 685 deg.)</b></h2>
  <ul>
    <li>
      <b>AgCrSe2</b>: n:1:8, n:1:16 (n = 1-8), decant at 700 deg., F. Eder et
      al., arXiv:2604.26887 (2026).
    </li>
    <li>
      <b>YbCu1.14Se2</b>: 1:1:20, heat up to 850 deg., decant at 600 deg., C. S.
      T. Kengle et al., PRB 113, 134427 (2026).
    </li>
  </ul>
</div>
<h2 id="indium">
  <b>Indium flux (In)</b>
</h2>
<ul>
  <li>
    <b>AIn2As2</b> (A = Ca, Sr, Ba): (Ca/Sr, P63/mmc) 1:25:2 or (Ba, P2/m)
    3:25:4, decant at 500 deg., M. O. Ogunbunmi et al., Dalton Trans. 50, 9173
    (2021).
  </li>
  <li>
    <b>AE3In2As4</b> (AE = Sr, Eu): 3:25:4, decant at 500 deg., A. B. Childs et
    al., J. Solid State Chem. 278 120889 (2019).
  </li>
  <li>
    <b>AELi2In2Ge2</b>&nbsp;(AE = Sr, Ba, Eu): 1:12:20:2, decant at 500 deg.,
    Ovchinnikov et al., Inorg. Chem. 58, 7895 (2019).
  </li>
  <li>
    <b>BaIn4</b>: 1:85, decant at 400 deg., H. Wang et al., PRB 104, 205119
    (2021).
  </li>
  <li>
    <b>Ba2In5As5, Ba2In5P5</b>: half indium flux, decant at 600 deg., J. Mathieu
    et al., Chem. Mater. 20, 5675 (2008).
  </li>
  <li>
    <b>BaIr2In9</b>: 1:0.5:15, decant at 650 deg., N. P. Calta et al., Inorg.
    Chem. 54, 8794 (2015).
  </li>
  <li>
    <b>Ca4InGe4</b>: 4:10-15:4, decant at 500 deg., T.-S. You et al., Dalton
    Trans. 41, 12446 (2012).
  </li>
  <li>
    <b>CeMn2Ge2</b>: 1:2:2:20, decant at 700 deg., L. Xu et al., PRB 105, 075108
    (2022).
  </li>
  <li>
    <b>CeCoGe2</b>: 1(CeCoGe2):30(In), decant at 700 deg., F. Garmroudi et al.
    arXiv:2603.13111 (2026).
  </li>
  <li>
    <b>CePtIn4</b>: 1:1:25, decant at 550 deg., J. Blawat et al., J. All. Com.
    724, 581 (2017).
  </li>
  <li>
    <b>CePtIn4</b>: 1:1:27, decant at 550 deg., D. Das et al., Solid State
    Commun. 302, 113717 (2019).
  </li>
  <li>
    <b>DyMn2Ge2</b>: 1:2:2:20, decant at 700 deg., S. Zhang et al., PRB 113,
    054431 (2026).
  </li>
  <li>
    <b>DyRh2Si2</b>:&nbsp;1:2:2:49,&nbsp;K. Kliemt et al., Phys. Rev.
    B&nbsp;107, 224424 (2023).
  </li>
  <li>
    <b>ErIn3</b>: 1:15, decant at 600 deg., Y. Chen et al., JPCM 36, 055801
    (2024).&nbsp;
  </li>
  <li>
    <b>EuAg4In8</b>: 2:2.6:17, U. Subbarao et al., J. Sol. Stat. Chem. 226, 126
    (2015).
  </li>
  <li>
    <b>Eu2AuGe3</b>: 3:2:6:45, decant at 350 deg., C. P. Sebastian et al.,
    Inorg. Chem. 49, 9574 (2010).
  </li>
  <li>
    <b>EuCu2Ge2, Eu3T2In9</b> (T = Cu, Ag): 0.2:0.28:2 (g), 0.3:0.37:0.14:1.5
    (g), U. Subbarao et al., Inorg. Chem. 55, 9951 (2016).
  </li>
  <li>
    <b>EuCuIn4</b>: 1.2:1:20, decant at 170 deg., A. Nakamura et al., JPS Conf.
    Proc. 38, 011099 (2023).
  </li>
  <li>
    <b>EuGe2</b>: 1.2:1:40, S. Matsuda et al., JPS Conf. Proc. 29, 012003
    (2020).
  </li>
  <li>
    <b>EuIn2</b>: 3:17, decant at 480 deg., B. Kuthanazhi et al., PRB 109,
    214401 (2024).
  </li>
  <li>
    <b>EuIn4</b>: 1:9, decant at 700 deg., Phys. Rev. Mater. 8, 094409 (2024).
  </li>
  <li>
    <b>Eu3InAs3</b>: 1:30:1, decant at 850 deg., Phys. Rev. Research 3, 043178
    (2021).
  </li>
  <li>
    <b>EuIn2As2</b>: 3:36:9, decant at 700 deg., A. M. Goforth et al., Inorg.
    Chem. 47, 11048 (2008).
  </li>
  <li>
    <b>EuInGe</b>: 4:20:4, decant at 350 deg., U. Subbarao et al., Cryst.
    Growth&amp;Design, 13, 1 (2013).
  </li>
  <li>
    <b>EuIn2P2</b>: 3:110:6, decant at 600 deg., J. Jiang et al., Chem. Mater.
    18, 435 (2006).
  </li>
  <li>
    <b>Eu3InP3</b>: 14:551:11, decant at 850 deg., J. Jiang et al., Inorg. Chem.
    44, 2189 (2005).
  </li>
  <li>
    <b>Eu3In2P4</b>: 3:120:4, decant at 850 deg., J. Jiang et al., Inorg. Chem.
    44, 5322 (2005).
  </li>
  <li>
    <b>EuIrIn4</b>: 3:2:30, decant at 350 deg., S. Sarkar et al., Dalton Trans.
    43, 15879 (2014).
  </li>
  <li>
    <b>EuIr2In8</b>: 2:1:30, decant at 550 deg., N. P. Calta et al., Inorg.
    Chem. 55, 3128 (2016).
  </li>
  <li>
    <b>Eu3Ir2In15</b>: Eu:Ir:In:Si = 3:2:30:6, decant at 350 deg., silicon is to
    nucleate the crystal (what ?!), S. Sarkar et al., Inorg. Chem. 54, 10521
    (2015).
  </li>
  <li>
    <b>EuIr4In2Ge4</b>: 1:1:30:1, decant at 550 deg., N. P. Calta et al., Angew.
    Chem. Int. Ed. 54, 9186 (2015), R. Nakachi et al., JPSJ 93, 075001 (2024).
  </li>
  <li>
    <b>EuNiSi3</b>: 1.2:1:3:20, decant 600 deg., JPS Conf. Proc. 38, 011095
    (2023).
  </li>
  <li>
    <b>EuPtIn4</b>: 1:1:25, decant at 350 deg., P. F. S. Rosa et al., JMMM 371,
    5 (2014).
  </li>
  <li>
    <b>Eu2Pt3Si5</b>: 3:2:6:30, S. Sarkar et al., J. Solid State Chem. 225, 181
    (2015).
  </li>
  <li>
    <b>EuRhSi3</b>:&nbsp;1:1:3:19, decant at 500 deg., A. Maurya et al., J.
    Phys.: Condens. Matter 27, 366001 (2015).
  </li>
  <li>
    <b>EuCu2Si2</b>: 1.2:2:2:50, decant at 250 deg., T. Takeuchi et al., JPSJ
    89, 034705 (2020).
  </li>
  <li>
    <b>EuTGe3</b>&nbsp;(T = Co, Ni, Rh, Pd, Ir, Pt): 1:1:3:20, decant at 550
    deg., O. Bednarchuk et al., J. All. Com. 622, 432 (2015).
  </li>
  <li>
    <b>EuTIn4</b>&nbsp;(T = Ni, Pd): 1:1:15, decant at 600 deg., S. Ikeda et
    al.,&nbsp;JPS Conf. Proc. 3, 014023 (2014).
  </li>
  <li>
    <b>EuZn2P2</b>: 1:2:2:30, avoid interstitial substitutions or doping at Zn
    site, M. S. Cook et al., Phys. Rev. Mater. 9, 104403 (2025).
  </li>
  <li>
    <b>GdRh2Si2</b>: 4GdRh2Si2:96In,&nbsp;K. Kliemt et al., J. Cryst. Growth
    419, 37 (2015).
  </li>
  <li>
    <b>GdMn2Ge2, TbMn2Ge2</b>: 1:2:2:30, decant at 700 deg., Y.-T. Wang et al.,
    PRB 113, 184429 (2026).
  </li>
  <li>
    <b>LaAu2In4, CeAu2In4</b>: 1:2:20, decant at 450 deg., M. Lyu et al., Chin.
    Phys. B 30, 087101 (2021).
  </li>
  <li>
    <b>LaMn2Ge2</b>: 1:2:2:20, decant at 700 deg., Roychowdhury et al., Adv.
    Mater. 2305916 (2024).
  </li>
  <li>
    <b>LaPtGe2</b>: D. E. Bugaris et al., Euro. J. Inorg. Chem. 2015, 2164
    (2015).
  </li>
  <li>
    <b>LnT2X2</b> (Ln = lanthanides, T = Co, Ru, Rh, Ir, X = Si, P): K. Kliemt
    et al., Cryst. Res. Technol. 55, 1900116 (2020).
  </li>
  <li>
    <b>LuRuGe</b>: 0.3771:0.2178:0.1565:1.7316 (g), decant at 500 deg., J.-K.
    Bao et al., Inorg. Chem. 60, 7593 (2021).
  </li>
  <li>
    <b>LuInCo4</b>: 1:2:2, decant at 975 deg., T. Shiotani et al., PRMater 8,
    114409 (2024).
  </li>
  <li>
    <b>NdGaGe</b>: 1:3:1:7, decant at 500 deg., D. Ram et al. JMMM 605, 172326
    (2024).
  </li>
  <li>
    <b>GdIr2Si2</b>: 1:2:2:49 (I-type); 1.1:0.9:0.9:24 (P-type), K. Kliemt et
    al., arXiv:2203.01790 (2022).
  </li>
  <li>
    <b
      ><b>Gd4CrGe8</b
      ><span style="font-weight: 400;"
        >: 3:2:6:30, decant at 350 deg., S. C. Peter et al., JACS 133, 13840
        (2011).</span
      ></b
    >
  </li>
  <li>
    <b>NdMn2Ge2</b>: 1:2:2:60, decant at 700 deg., X. Zheng et al., Appl. Phys.
    Lett. 118, 072402 (2021).
  </li>
  <li>
    <b>PrAu2In4</b>: 1:2:20, decant at 350 deg., Z. Zhuang et al., PRB 110,
    085108 (2024).&nbsp;
  </li>
  <li>
    <b>PrMn2Ge2</b>: 1:2:2:20, decant at 700 deg., M. Lyu et al., PRB 111,
    014424 (2025).
  </li>
  <li>
    <b>RE2AuSi3</b>&nbsp;(RE = Eu, Yb): 3:2:6:30, S. Sarkar et al., Cryst. Eng.
    Comm. 15, 8006 (2013).
  </li>
  <li>
    <b>RAu2In4</b> (R = La, Ce): 1:2:23, decant at 300 deg., D. A. Joshi et al.,
    J. Phys.: Conf. Ser. 200, 012074 (2021).<b>&nbsp;</b>
  </li>
  <li>
    <b>RGaGe (R = La-Pr)</b>: 1:2:1:8, decant at 500 deg., D. Ram et al., Phys.
    Rev. B 108, 024428 (2023).
  </li>
  <li>
    <b>REAu2In4 (RE = La, Ce, Pr, Nd)</b>: 0.5:1:8, decant at 150 deg.? (not
    clear), J. R. Salvador et al., Inorg. Chem. 46, 6933 (2007).
  </li>
  <li>
    <b>RECrxGe2</b>: (RE = Gd, Dy): 1:1:2:40, decant at 300 deg. H. Bie et al.,
    J. Solid State Chem. 182, 122 (2009).
  </li>
  <li>
    <b>RE2InGe2 (RE = Sm, Gd, Tb, Dy, Ho, Yb)</b>: 2:11:2, decant at 500 deg.,
    P. H. Tobash et al., Chem. Mater. 17, 5567 (2005).
  </li>
  <li>
    <b>Rb3In3.4Ge3.6</b>: 1:20:1.3, A. F. Savvidou et al., Chem.
    Mater.&nbsp;doi.org/10.1021/acs.chemmater.0c03943.
  </li>
  <li>
    <b>RInCo4</b> (R = Dy-Tm): 1:2:2.15, decant at 975 deg., T. Shiotani et al.,
    PRMater 9, 124411 (2025).
  </li>
  <li>
    <b>beta-RENiGe2</b> (R = Dy-Lu): 1:1:2:10, decant at 300 deg., J. R.
    Salvador et al., Inorg. Chem. 43, 1403 (2004).
  </li>
  <li>
    <b>RNi2Ge2</b>&nbsp;(R = Y, La-Nd, Sm-Lu): S. L. Bud'ko et al., JMMM 205, 53
    (1999).
  </li>
  <li>
    <b>RE4Ni2InGe4</b> (RE = Dy, Ho, Er, Tm): 3:1:10:2, J. R. Salvador et al.,
    Inorg. Chem. 45, 7031 (2006).
  </li>
  <li>
    <b>RE2Ru3Ge5</b>&nbsp;(RE = La, Ce, Nd, Gd, Tb): 1.66:2.5:4.16:17, D. E.
    Bugaris et al., Inorg. Chem. 56, 14584 (2017).
  </li>
  <li>
    <b>RE2Ru3Ge5</b> (RE = Pr, Sm, Dy): 1.66:2.5:4.16mmol:2g, decant at 600
    deg., D. E. Bugaris et al., J. Am. Chem. Soc. 139, 4130 (2017).
  </li>
  <li>
    <b>RE2Zn3Ge6</b>&nbsp;(RE = La-Nd): 2:3:6:20, J. R. Salvador et al., Inorg.
    Chem. 44, 8670 (2005).
  </li>
  <li>
    <b>SmCoIn5</b>: 7.17:7.17:278.69, decant at 350 deg., D. W. Tam et al.,
    arXiv:2307.13534 (2023).
  </li>
  <li>
    <b>SmCu6In6</b>: 0.4g:0.084g:1.5g, decant at 450 deg., U. Subbarao et al.,
    J. Chem. Sci. 125, 1315 (2013).
  </li>
  <li>
    <b>SmMn2Ge2</b>: 1:2:2:60, decant at 700 deg., M. Singh et al., PRMater. 8,
    084201 (2024).
  </li>
  <li>
    <b>SmPtSi2</b>: no detail, S. Yamaguchi et al., Physica B 536, 297 (2018).
  </li>
  <li>
    <b>T3In7</b> (T = Ni, Pd, Pt): 2:98(Ni), 10:90(Pd), 5:95(Pt), decant at
    RT(?), J. Blawat et al., PRB 112, 235137 (2025).
  </li>
  <li>
    <b>Y4RuGe8</b>: 7:4:12:133, decant at 500 deg., J.-K. Bao et al., Chem.
    Mater. 33, 7569 (2021).
  </li>
  <li>
    <b>YbAu2In4, Yb2Au3In5</b>: 1:3:15, 3:2:15, C. P. Sebastian et al., Inorg.
    Chem. 49, 10468 (2010).
  </li>
  <li>
    <b>Yb7Co4InGe12</b>: 3:2:15:3, M. Chondroudi et al., Chem. Mater. 19, 4769
    (2007).
  </li>
  <li>
    <b>Yb5Co4Ge10</b>: 0.3:0.1:0.3:2 (g), U. Subbarao et al., Adv. Mater. Phys.
    Chem. 3, 54 (2013).
  </li>
  <li>
    <b>YbCuGa3</b>: 0.3:0.14:1.5 (g), decant at 400 deg., U. Subbarao et al.,
    Cryst. Growth&amp;Design, 13, 405 (2013).
  </li>
  <li>
    <b>YbCu4Ga8</b>: 0.1757:0.2581:0.5663 (g), U. Subarao et al., Inorg. Chem.
    52, 1667 (2013).
  </li>
  <li>
    <b>Yb2CuGe6, Yb3Cu4Ge4</b>: 3:2-3:6:45, decant at 350 deg., S. C. Peter et
    al., J. Alloys Cmpd. 589, 405 (2014).
  </li>
  <li>
    <b>YbCu6In6</b>: 0.1:0.408:2.048 (g), decant at 450 deg., U. Subbarao et
    al., Inorg. Chem. 51, 5985 (2012).
  </li>
  <li>
    <b>Yb5Ga2Sb6</b>: 0.3:2:0.4, U. Subbarao et al., Inorg. Chem. 52, 13289
    (2013).
  </li>
  <li>
    <b>Yb6.6Ir6Sn16</b>: 3:2:6:30, decant at 350 deg., S. C. Peter et al.,
    Inorg. Chem. 53, 6615 (2014).
  </li>
  <li>
    <b>YbMn0.17Si1.88</b>: 3:2:6:45, decant at 350 deg., S. C. Peter et al.,
    Inorg. Chem. 52, 4747 (2013).
  </li>
  <li>
    <b>Yb5Ni4Ge10</b>: 5:4:10:45, decant at 350 deg., S. C. Peter et al., Eur.
    J. Inorg. Chem. 2011, 3963 (2011).
  </li>
  <li>
    <b>Yb(Rh,Ir)2Si2</b>: Al2O3 crucible in Ta tube, heated under Ar (flow?)
    upto 1600 deg., C. Krellner et al., Phil. Mag. 92, 2508 (2012).
  </li>
  <li>
    <b>Yb4TGe8</b> (T = Cr-Ni): 3:2:6:30, decant at 350 deg.<b
      ><span style="font-weight: 400;"
        >, S. C. Peter et al., JACS 133, 13840 (2011).</span
      ></b
    >
  </li>
</ul>
<h2 id="tin">
  <b>Tin flux (Sn)</b>
</h2>
<ul>
  <li>
    <b>AuSn4</b>:&nbsp;0.09:0.91, decant at 240 deg., D. Shen et al., Chem.
    Mater. 1, 56 (2020).
  </li>
  <li>
    <b>beta-BaCu2As2</b>: Ba:CuAs:Sn = 1:4:30, decant at 550 deg., H. Wu et al.,
    Cryst. Growth &amp; Design, 20, 5922 (2020).
  </li>
  <li>
    <b>BaNi2P2</b>: 1:2:4:80 (30 g of Sn), J. Wang et al., Chem. Mater. 32, 7932
    (2020).
  </li>
  <li><b>Ca4LiSn6</b>: 2:1:5, decant at 500 deg.,&nbsp;</li>
  <li><b>Ca9Li6+xSn13-x</b>: 1:1:3, decant at 500 deg.,&nbsp;</li>
  <li>
    <b>CaMn2P2, SrMn2P2</b>: 1.05:2:2:20, decant at 700 deg., N. S. Sangeetha et
    al., PNAS 118, e2108724118 (2021).
  </li>
  <li>
    <b>Ca2Pt3Si5</b>: 1:1:3:20, T. Takeuchi et al., J. Phys. Soc. Jpn.
    78,&nbsp;085001 (2009).
  </li>
  <li>
    <b style="font-weight: bold;">(CaxSr1-x)3Rh4Sn13</b>: 3x:3(1-x):4:93, decant
    at 490 deg., E. H. Krenkel et al., PRRes 8, 023183 (2026).
  </li>
  <li>
    <b
      ><b>CeCo1-xFexGe3</b
      ><span style="font-weight: 400;"
        >: for x &gt; 0.6, 1.2:1-x:x:3.5-3.7:30, T. Furuhashi et al., PRB 112,
        245116 (2025).</span
      ></b
    >
  </li>
  <li>
    <b>Ce4Fe3Ge10</b>: 6:5:16:30, decant at 815 deg.,&nbsp;Alexis Dominguez
    Montero et al., Inorg. Chem. (2024), doi.org/10.1021/acs.chemmater.4c01938
  </li>
  <li>
    <b>beta-CeNiSb3</b>: 1:1:3:5, H. Singh et al., JMMM
    doi.org/10.1016/j.jmmm.2026.174167 (2026).
  </li>
  <li>
    <b>CePtSi3</b>: CePtSi3(arc):Sn = 1:20, decant at RT, T. Kawai et al., JPSJ
    76, 014710 (2007).
  </li>
  <li>
    <b>Ce3TiSb5</b>: 2:1:5:20, decant at 650 deg., X. He et al.,
    arXiv:2408.04438 (2024).
  </li>
  <li>
    <b>Ce3ZrSb5</b>: 3:1:5:x, decant at 400 deg., K. Nakagawa et al., JPS Conf.
    Proc. 38, 011083 (2023).
  </li>
  <li>
    <b>CrSb</b>: 1:1:15, decant at 400 deg., T. Urata et al., Phys. Rev. Mater.
    8, 084412 (2024).
  </li>
  <li>
    <b>DyMn6Ge6</b>: 1:6:6:24, decant at 680 deg., J. Guo et al., PRB 110,
    195202 (2024).
  </li>
  <li>
    <b>EuAgP</b>: not successful by Bi, Sn, Pb, or In (EuSnP is more stable), K.
    Podgorska et al., Solid State Sci. 158, 107736 (2024).
  </li>
  <li>
    <b>Eu5Al3Sb6</b>: A. He et al., 3:5:3:15, decant at 750 deg., Chem. Mater.
    34, 5009 (2022).
  </li>
  <li>
    <b>EuCd2As2</b>:&nbsp;1:2:2:20, decant at 500 deg., N. H. Jo et al., PRB
    101, 140402(R) (2020).
  </li>
  <li>
    <b>EuCd2P2</b>: 1:2:2:20, decant at 550 deg., Z.-C. Wang et al.,
    arXiv:2102.00204.
  </li>
  <li>
    <b>EuCo2P2</b>: 1.2:2:2:20, M. Reehuis et al., J. Phys. Chem. Solid 53, 687
    (1992).
  </li>
  <li><b>EuCuAs</b>: 1:1:1:10, J. Tong et al., J. All. Com. 602, 26 (2014).</li>
  <li>
    <b>EuCuP</b>: 1:1:1:10, decant at 700 deg., J. Yuan et al., Phys. Rev.
    Mater. 8, 094202 (2024).
  </li>
  <li>
    <b>EuCuP, EuCuAs</b>: 7EuCu(P,As):93Sn, decant at 500 deg., A. F. May et
    al., Phys. Rev. Mater. 7, 064406 (2023).
  </li>
  <li>
    <b>Eu2CuZn2As3</b>: 3:2:2:4:40, decant at 750 deg., X. Chen et al.,
    arxiv:2509.17761 (2025).
  </li>
  <li>
    <b>Eu2CuZn2P3</b>: 3:2.5:2.5:5:95, decant at 700 deg.?, A. F. May et al.,
    Phys. Rev. Mater. 9, 024406 (2025).
  </li>
  <li>
    <b>Eu2InSnP3</b>: 1.1:3.7:33.3:2, decant at 600 deg., M. S. Gebre et al.,
    Chem. Mater. doi.org/10.1021/acs.chemmater.4c01598 (2025).
  </li>
  <li>
    <b>EuMn2P2</b>:&nbsp;14:8:11:265, decant at 800 deg., S. Krebber et al.,
    arxiv:2501.01355 (2025).
  </li>
  <li>
    <b>EuMnSb2</b>: 1:1:2:10, decant at 600 deg., C. Yi et al., PRB 96, 205103
    (2017).
  </li>
  <li>
    <b>Eu10Mn6Sb13</b>: 10:6:13:30, A. P. Holm et al., Inorg. Chem. 42, 4660
    (2003).
  </li>
  <li>
