Repository: metalfluxsynthesis/metalfluxsynthesis

File: index.html (part 2 of 3)
<h1>Table of contents</h1>
    <b>EuNi2P2</b>: 1.2:2:2:20, Y. Hiranaka et al., JPSJ 82, 083708 (2013).
  </li>
  <li>
    <b>EuPtGe3</b>: 1:1:3:19, decant at 500 deg., N. Kumar et al., J. Phys.:
    Condens. Matter 24, 036005 (2012).
  </li>
  <li>
    <b>EuPtSi3</b>: 1:1:3:19, decant at 500 deg., N. Kumar et al., PRB 81,
    144414 (2010).
  </li>
  <li>
    <b>EuRu2P2</b>: 1.2-1.3:2:2.0-2.3:16-20, decant at 700 deg., M. Hedo et al.,
    Proc. Int. Conf. 3, 011010 (2014).
  </li>
  <li>
    <b>EuSn3</b>: 1:9, decant at 300 deg., A. Mori et al., JPSJ 83, 024008
    (2014).
  </li>
  <li>
    <b>Eu5Sn2As6</b>: 1:16:3, decant at 750 deg., R. P. Day et al.,
    arXiv:2407.06185 (2024).
  </li>
  <li>
    <b>EuSn2P2</b>: 1.1:20:2, decant at 600 deg., X. Gui et al.,
    arXiv:1903.03888.
  </li>
  <li>
    <b>Eu3Sn2P4</b>: 3:30:4, decant at 600 deg., J. Blawat et al., J. Mater.
    Chem. C 7, 12650 (2019).
  </li>
  <li>
    <b>Eu5.08-xSrxAl3Sb6</b>: 3-y:y:5:3:15, decant at 750 deg., L. Garay et al.,
    Inorg. Chem. doi.org/10.1021/acs.inorgchem.4c04927 (2025).
  </li>
  <li>
    <b>Eu11Cd6Sb12-xAsx </b>(x = 0-12): 11:6:(12-x):x:30, decant at 600 deg., N.
    Kazem et al., Chem. Mater. 26, 1393 (2014).
  </li>
  <li>
    <b>EuZn2As2</b>: 1:2:2:20, decant at 600 deg., J. Blawat et al., Adv.
    Quantum Tech. 5, 2200012 (2022).
  </li>
  <li>
    <b>EuZn2P2</b>: 1:2:2:45, decant at 850 deg., T. Berry et al., Phys. Rev. B
    106, 054420 (2022).
  </li>
  <li>
    <b>Eu2ZnSb2</b>: 2:1:2:10, decant at 500 deg., Z. Du et al., J. Magn. Magn.
    Mater. in press (2024).
  </li>
  <li>
    <b>Eu11Zn4Sn2As12</b>: 11:6:95:12, decant at 650 deg., K. P. Devlin et al.,
    Chem. Mater. 30, 7067 (2018).
  </li>
  <li>
    <b>Eu3-dZnxSnyAs3</b>: 2:1:20:2, decant at 600 deg., Y. Yang et al., J.
    Appl. Phys. 132, 043902 (2022).
  </li>
  <li>
    <b>o-Fe2P, h-Fe2P</b>: o-type 6:3:10, decant at 600 deg., h-type 6:3:90, 850
    deg., S. Kong et al., Chem. Mater. 36, 1665 (2024).
  </li>
  <li>
    <b>GdCu2Ge2</b>: 0.22g:0.09g:0.31g:3.38g, decant at 550 deg., M. Pinteric et
    al., arXiv:2603.23632 (2026).&nbsp;
  </li>
  <li>
    <b>GdNb6Sn6</b>:&nbsp;1:6:40, decant at 800 deg., Y. Xiao et al.,
    arxiv:2501.00996 (2025).
  </li>
  <li>
    <b>GdNiSn4</b>: 1:1.25:297, decant at 300 deg., X. Zhang et al.,
    arXiv:2603.05613 (2026).
  </li>
  <li>
    <b>GdPt2Si2</b>: 1:3:1:95, decant at 680 deg., G. G. Vasques et al.,
    arxiv.org/abs/2506.12170 (2025).
  </li>
  <li>
    <b>HoMn6Ge6</b>: 1:6:6:24, decant at 600 deg., A. Low et al.,
    arXiv:2404.11414 (2024).
  </li>
  <li>
    <b>Ho5Pd4Sn12</b>: Ho5Pd4Sn12:Sn = 1:10, decant at 137 deg.(?), H.-X. Liu et
    al., Inorg. Chem. doi.org/10.1021/acs.inorgchem.2c02047(2022).
  </li>
  <li>
    <b>HoPtSn</b>: 1:1:25, decant at 400 deg., H.-X. Liu et al., Phys. Rev.
    Mater. 7, 074405 (2023).
  </li>
  <li>
    <b>IrP2, RuP2</b>: 1:2:100, R. Kaner et al., Mater. Research Bulletin 12,
    1143 (1977).
  </li>
  <li>
    <b>α-IrSn4</b>: 1:10, decant at 200 deg., R. Omura et al., JPS Conf. Proc.
    30, 011018 (2020).
  </li>
  <li>
    <b>La3ZrSb5</b>: 3.15:1:5:40, decant at 700 deg., J. F. Khoury et al., Adv.
    Mater. 36, 2404553 (2024).
  </li>
  <li>
    <b>LiFeAs</b>: 1:1:1:10, decant at 500 deg., B. Lee et al., EPL 91, 67002
    (2010).
  </li>
  <li>
    <b>LnB2X2</b>&nbsp;(B = Fe-Ni, X = P): 1:2:2:20, R. Marchand et al., J. Sol.
    Stat. Chem. 24, 351 (1978).
  </li>
  <li>
    <b>Ln2Co3Ge5</b> (Ln = Pr, Nd, and Sm): 3:2:7:52, decant at 815 deg.,Trent
    M. Kyrk et al., doi.org/10.1021/acs.inorgchem.1c01978 (2021).
  </li>
  <li>
    <b>Ln3Co4Sn13</b> (Ln = La, Ce): E. L. Thomas et al., J. Solid State Chem.
    179, 1642 (2006).
  </li>
  <li>
    <b>LnNb6Sn6</b> (Ln = Ce-Tm, Y): 8:2:90, decant at 780 deg. (Ln = Ce-Tm, Y),
    at 900 deg. (Lu), B. R. Ortiz et al., arXiv:2411.10635 (2024).<b>&nbsp;</b>
  </li>
  <li>
    <b>beta-LnNiSb3</b> (Ln = La, Ce): 1:1:3:20, decant at 250 deg., E. L.
    Thomas et al., Inorg. Chem. 46, 3010 (2007).
  </li>
  <li>
    <b>LnNi(Sn,Sb)3</b> (Ln = Pr-Sm, Gd, Tb): 1:2:3:15, decant at 300 deg., D.
    P. Gautreaux et al., J. Solid State Chem. 181, 1977 (2008).
  </li>
  <li>
    <b>Ln3Sn7</b>&nbsp;(Ln = Tb, Dy): 1-1.5:198.5-199, decant at 450-500 deg.,
    G. Skorupskii et al., Nat. Commun. 15, 10112 (2024).
  </li>
  <li>
    <b>Ln2Ti9Sb11</b>: 0.25:0.75:4:6, decant at 950 deg., B. R. Ortiz et al.,
    Phys. Rev. Mater. 9, 086203 (2025).
  </li>
  <li>
    <b>LnT2X2</b>&nbsp;(Ln = lanthanides, T = Co, Ru, Rh, Ir, X = Si, P): K.
    Kliemt et al., Cryst. Res. Technol. 55, 1900116 (2020).
  </li>
  <li>
    <b>Lu0.75Fe6Sn6</b>: 1:6:20, decant at 600 deg., C. Shi et al., JMMM
    doi.org/10.1016/j.jmmm.2025.172793 (2025).
  </li>
  <li>
    <b>LuMn6Sn6</b>: 1:6:30, decant at 600 deg., S. Mozaffari et al., PRB 112,
    115147 (2025).
  </li>
  <li>
    <b>LuSn2</b>: 1:10, decant at 750 deg., Y. Zhu et al., Phys. Rev. B 103,
    125109 (2021).
  </li>
  <li>
    <b>Mn4Al11</b>: 3:10:20, decant at 620 deg., S. Han et al., arXiv:2508.11930
    (2025).
  </li>
  <li>
    <b>Mn5Ge3</b>:&nbsp;1:1:5, decant at 600 deg., A. Low et al., PRB 111,
    144422 (2025).
  </li>
  <li>
    <b>Mn1.4PtSn</b>: 3:1:40, decant at 450 deg., P. Vir et al., Chem.
    Mater.&nbsp;doi.org/10.1021/acs.chemmater.9b02013.
  </li>
  <li>
    <b>MnRuP</b>: 1:1:1:36, decant at 600 deg., W. Wu et al., PRResearch 5,
    043133 (2023).
  </li>
  <li>
    <b>NdCrGe3</b>: 1:1:3:10, decant at 500 deg., X. Yang et al., J. Phys. Chem.
    C 125, 23370 (2021).
  </li>
  <li>
    <b>Nd3Ir4Sn13:</b>&nbsp;no detail, K. Iwasa et al., JPSJ 95, 044711 (2026).
  </li>
  <li>
    <b>Pr2Co3Ge5</b>: 3:2:7:50, decant at 815 deg., T. M. Kyrt et al., Sci.
    Adv.&nbsp;10, eadl2818 (2024) .
  </li>
  <li>
    <b>PrCrGe3</b>: 1:1:3:10, decant at 500 deg., Z. Yu et al.,&nbsp;PRB 111,
    125112 (2025).
  </li>
  <li>
    <b>RAuSn </b>(R = Ho-Tm, Lu): 1:1:15, decant at 500 deg., K. Ueda et al.,
    PRB 111, 035140 (2025).
  </li>
  <li>
    <b>RE7Co4InGe12</b> (RE = Dy, Ho, Yb): 3:2:15:3, decant at 350 deg., M.
    Chondroudi et al., Chem. Mater. 19, 4621 (2007).
  </li>
  <li>
    <b>beta-RECoSb3</b> (RE = La-Nd, Sm): W.-Z. Cai et al., Eur. J. Inorg. Chem.
    2009, 230 (2009).
  </li>
  <li>
    <b>RECrGe3</b> (RE = La-Nd, Sm): 3:1:5:10, H. Bie et al., Chem. Mater 19,
    4613 (2007).
  </li>
  <li>
    <b>RCr6Ge6 (R = Gd-Tm)</b>: 1.5:6:18:100, decant at 800 deg., X. Yang et
    al., Chinese Phys. B (2024).
  </li>
  <li>
    <b>RCu9Sn4</b>&nbsp;(R = La-Pr, Eu): 1:9:10-25, decant at 400-600 deg., Y.
    Hirose et al., J. Phys.: Conf. Ser. 592, 012034 (2015).
  </li>
  <li>
    <b>RFe2Ge2</b>&nbsp;(R = Y, Pr, Nd, Sm, Gd-Tm, Lu): M. A. Avila et al., JMMM
    270, 51 (2004).
  </li>
  <li>
    <b>RCu2Si2</b>: 1:15:3:50, decant at 600 deg., Y. Takeda et al., JPSJ 77,
    104710 (2008).
  </li>
  <li>
    <b>R6Ni6P17</b> (R = La, Ce): 1:1:8:30, 1:1:8:50, N. Takeda et al., J.
    Phys.: Conf. Ser. 391 012071 (2012).
  </li>
  <li>
    <b>RNiSi3</b> (R = Y, Gd-Tm, Lu): 1:1:3:45, decant at 500 deg., F. R.
    Arantes et al., PRMater 2, 044402 (2018).
  </li>
  <li>
    <b>RNiSi3</b> (R = Dy, Ho): 1:1:3:45, decant at 500 deg., D.
    Aristizabal-Giraldo et al., Physics Procedia 75, 545 (2015).
  </li>
  <li>
    <b>RE-TM-Sn, M-TM-Sn</b>&nbsp;(RE = rare earth, TM = Ru, Rh, Ir, M = Y, Sc,
    In, AE, Zn, Cd, Th, Yb, Er, Lu): 3-6:6-3:~90, 575 deg., G. P. Expinosa, Mat.
    Res. Bull. 15, 791 (1980), ibid, 17, 963 (1982).
  </li>
  <li>
    <b>R3TiSb5</b>&nbsp;(R = La-Nd, Sm): 315:Sn = 0.25g:0.5g, decant at 950
    deg.?, S. H. D. Moore et al., Chem. Mater. 14, 4867 (2002).
  </li>
  <li>
    <b>RV6Sn6</b> (R = Tb, Dy, Ho, Er): 1:2:40, decant at 800 deg., Y. Zhou et
    al., PRR 6, 043291 (2024).
  </li>
  <li>
    <b>ScCo6Ge6</b>: 1:6:6:20, decant at 800 deg., J. Park et al., Inorg.
    Chem.&nbsp;doi.org/10.1021/acs.inorgchem.5c06041 (2026).
  </li>
  <li>
    <b>ScSn3</b>: 1:9, decant at 400 deg., Y. Chen PRB 104, 165128 (2021).
  </li>
  <li>
    <b>SmCu2Ge2</b>: 1:5:3:40, decant at 500 deg., T. D. Matsuda et al., JPSJ
    81, SB037 (2012).
  </li>
  <li>
    <b>SmCrxGe2</b>: [1:1:3] (0.3 g) : 0.5 g, decant at 500 deg. H. Bie et al.,
    J. Solid State Chem. 182, 122 (2009).
  </li>
  <li>
    <b>Sm3Ru4Sn13-xGex</b>: 0.75:1:20:(0.1625-0.0236), decant at 600 deg., J. W.
    Fritsky et al., Inorg. Chem.
    <a href="http://doi.org/10.1021/acs.inorgchem.5c02985"
      >doi.org/10.1021/acs.inorgchem.5c02985</a
    >
    (2025).
  </li>
  <li>
    <b>Sn4P3</b>: 4:1, decant at 600 deg., W. L. Zhu et al., PRB 113, 134527
    (2026).
  </li>
  <li><b>SrSn3</b>: 1:8, 357 deg., Y. Yang et al., PRB 111, 184517 (2025).</li>
  <li>
    <b>UCr6Ge6</b>: 1:6:18:100 (plate and rod), 1.5:6:18:100 (plate), decant at
    800 deg., Z. W. Riedel et al., PRMater. 10, 055002 (2026).
  </li>
  <li>
    <b>YCr6Ge6</b>: 1:3:6:20 (rod-like), 1:1:6:20 (hexagonal morph.),&nbsp; Y.
    Ishii et al.,&nbsp;J. Phys. Soc. Jpn. 82, 023705 (2013).
  </li>
  <li>
    <b>YV6Sn6, GdV6Sn6</b>: 1:6:20, decant at 780 deg., G. Pokharel et al.,
    arxiv.org/abs/2109.07394 (2021).
  </li>
  <li>
    <b>YbCrSb3</b>: Yb2Cr4Sb5(arc):Sn = 0.25 g:0.3 g, S. J. Crerar et al., Chem.
    Mater. 17, 2780 (2005).
  </li>
  <li>
    <b>YbNiSi3</b>: 1:1:3:20, decant at 500 deg., M. A. Avila et al., PRB 70,
    100409(R) (2004).
  </li>
  <li>
    <b>Yb(Rh,Ir)2Si2</b>: Al2O3 crucible in Ta tube, heated under Ar (flow?)
    upto 1600 deg., C. Krellner et al., Phil. Mag. 92, 2508 (2012).
  </li>
  <li>
    <b>beta-ZrCr6P4</b>: 1:3.37:2.34:40, U. Pfannenschmidt et al., Z.
    Naturforsch. 80b, 327 (2025).
  </li>
  <li>
    <b>Zr3Mn3Sn4Ga</b>: 1:2:6.3:0.7, decant at 600 deg., T. Clausse et al., Acta
    Cryst. B78, 817 (2022).
  </li>
  <li>
    <b>ZrSn2</b>: 1:9, decant at 500 deg., S. Nandi et al., PRB 111, 115128
    (2025).
  </li>
</ul>
<h2 id="antimony">
  <b>Antimony flux (Sb)</b>
</h2>
<ul>
  <li>
    <b>ASiP2</b>&nbsp;(A = Mg, Ca, Sr, Ba, Zn): 0.2:1:2 and Sb(90% mass), decant
    at 850 deg., Y. Iwabuchi et al., Inorg. Chem. 64, 15905 (2025).
  </li>
  <li>
    <b>CaSb2</b>: 1:3.75, decant at 592 deg., 592 deg., M. Oudah et al., PRB
    105, 184504 (2022).
  </li>
  <li>
    <b>CeSb2</b>: 1:9, decant at 800 deg., 5:95, decant at 675 deg., 3:97,
    decant at 640 deg., J. T. Weber et al., PRMater. 10, 044403 (2026).
  </li>
  <li>
    <b>CeCuSb2</b>: 1:2:21, decant at 700 deg., S. Datta et al.,
    arXiv:2204.11078 (2022).
  </li>
  <li>
    <b>CePdSb3</b>: CePdSb3(arc):Sb = 1:excess, A. Thamizhavel et al., JPSJ 74,
    2617 (2005).
  </li>
  <li>
    <b>Ce3ZrSb5</b>: 3:1:5, decant at 400 deg., K. Nakagawa, JPS Conf. Proc. 38,
    011083 (2023).
  </li>
  <li>
    <b>DyAgSb2</b>: 45:91:864, decant at 700 deg., S. Kusakabe et al.,&nbsp; PRB
    112, 205119 (2025).
  </li>
  <li>
    <b>DySbTe</b>: 1:1:30, decant at 810 deg., F. Gao et al., PRB 105, 214434
    (2022).
  </li>
  <li>
    <b>ErSbTe</b>: 1:40:1, decant at 700 deg., I. B. Elius et al., PRMater. 9,
    114201 (2025).
  </li>
  <li>
    <b>EuAuSb</b>: 1:1:5, decant at 650 deg., J. Sears et al., arXiv:2505.00081
    (2025).
  </li>
  <li>
    <b>EuMg2Sb2</b>: 1:4:16, decant 750 deg., S. Pakhira et al., arXiv2204.05261
    (2022).
  </li>
  <li>
    <b>Fe1-xCoxSb2</b>: 1-x:x:11.5, decant at 650 deg., R. M. Roy et al.,
    arXiv:2604.28105 (2026).
  </li>
  <li>
    <b>GdCrSb3</b>: 4:3:13?, decant at 750 deg.?, D. D. Jackson et al., J. Alloy
    Compd. 377, 243 (2004).
  </li>
  <li>
    <b>LaCrSb3, CeCrSb3</b>: 4:3:13?, decant at 750 deg.?, D. D. Jackson et al.,
    PRB 76, 064408 (2007).
  </li>
  <li>
    <b>LaMg0.83Sb2</b>: 1:5:6, decant at 750 deg., T. Yang et al., Chem. Mater.
    35, 304 (2023).
  </li>
  <li>
    <b>LaTSb3</b> (T = V, Cr): 4:3:13, decant at 750 deg., D. D. Jackson et al.,
    PRB 65, 014421 (2001).
  </li>
  <li>
    <b>LnFeSb3</b> (Ln = Pr-Tb): 1:2:20, decant at 640 deg., W. A. Phelan et
    al., Dalton Trans. 39, 6403 (2010).
  </li>
  <li>
    <b>NdCuSb2</b>: no detail (same with RAgSb2?), Y. Wu et al., J. Phys. Chem.
    C 130, 6883 (2026).
  </li>
  <li>
    <b>RCrSb3</b> (R = La, Pr, Sm, Gd): 4:3:13?, decant at 750 deg.?, D. D.
    Jackson et al.,&nbsp;PRB 73, 024421 (2006).
  </li>
  <li>
    <b>RVSb3</b> (R = La-Nd, Sm, Gd-Dy):&nbsp;8:8:84, decant at 780 deg. (R =
    La-Nd, Sm) and 850 deg. (R = Gd-Dy), A. S. Sefat et al., JMMM 320, 120
    (2008).
  </li>
  <li><b>SrMnSb2</b>: 1:1:4, Y. Liu et al., PRB 99, 054435 (2019).</li>
  <li>
    <b>SmAgSb2</b>: 1:2:20, decant at 670 deg., J. Yao et al., PRB 112, 195105
    (2025).
  </li>
  <li>
    <b>SmTSb3</b> (T = V, Cr): 4:3:13?, decant at 750 deg.?, D. D. Jackson et
    al., JMMM 256, 106 (2003).
  </li>
  <li>
    <b>TmSb</b>: 1:6, decant at 750 deg., Y.-Y. Wang et al., PRB&nbsp;97, 085137
    (2018).
  </li>
  <li>
    <b>YbSb2</b>: 1:9, decant 620 deg., L. L. Zhao et al., PRB 85, 214526
    (2012).
  </li>
</ul>
<h2 id="tellurium">
  <b>Tellurium flux (Te)</b>
</h2>
<ul>
  <li>
    <b>Ce(SexTe1-x)Te2</b>:&nbsp;1:2x/3:40-2x/3, decant at 550 deg., R. Okuma et
    al., Sci. Rep.&nbsp;10, 15311 (2020).
  </li>
  <li>
    <b>Cr5Te8</b>: 0.06:0.94, decant at 500 deg.?(not explicit), Y. Liu et al.,
    PRB 96, 134410 (2017).
  </li>
  <li>
    <b>Cr5Te8</b>: 15:85, decant at 530 deg., X.-H. Luo et al., JMMM 445, 37
    (2018).
  </li>
  <li>
    <b>Mn-doped Cr5Te8</b>: 8:12:80, decant at 650 deg., arXiv:2603.24261
    (2026).
  </li>
  <li>
    <b>Cs4Cr7Te10</b>: no detail, Z. Zhao et al., arXiv:2604.12680 (2026).
  </li>
  <li><b>Cs3V9Te13</b>: 7:3:12, Y. Xiao et al., arXiv:2603.08565 (2026).</li>
  <li>
    <b>EuBiTe3</b>: 1:3:13, decant at 470 deg., W. Shon et al., PRB 100, 024433
    (2019).
  </li>
  <li>
    <b>Eu2InTe5</b>: 1:0.7:13, decant at 600 deg., M. S. Cook et al., PRMater 9,
    124410 (2025).
  </li>
  <li><b>EuSc2Te4</b>: 1:2:20, decant at 750 deg.,&nbsp;</li>
  <li>
    <b>EuTe2</b>: 1:10, decant at 450 deg., H. Yang et al., PRB 104, 214419
    (2021).
  </li>
  <li>
    <b>GdTe3</b>: 3:97, decant at 550 deg., S. Lei et al., arXiv:1903.03111.
  </li>
  <li>
    <b>Nb9Si4Te18</b>: 5:2:60, decant at 700 deg.?, not clear, Q. Yao et al.,
    Nano Lett. 23, 7961 (2023).&nbsp;
  </li>
  <li>
    <b>NiTe2</b>: 1:15, decant at 500 deg., Q. Liu et al., arXiv:1901.01749.
  </li>
  <li>
    <b>TaNiTe5</b>: 1:1:12, decant at 550 deg.,&nbsp;Z. Hao et al.,
    PRB&nbsp;104, 115158 (2021).
  </li>
  <li>
    <b>TaPtTe5</b>: 1:1:10, A. Mar et al., J. Solid State Chem. 92, 352 (1991).
  </li>
  <li>
    <b>TaTe4</b>: 1:19, decant at 900 deg., X. Luo et al., Appl. Phys. Lett.
    110, 092401 (2017).
  </li>
  <li>
    <b>beta-UTe3</b>: 1:15, decant at 550 deg., S. M. Thomas et al.,
    arXiv:2506.15667 (2025).
  </li>
  <li>
    <b>ZrTe5</b>: purify tellurium by heating with carbon, 1:300, decant at 490
    deg., H. Du et al., arXiv:2603.12822 (2026).
  </li>
</ul>
<h2 id="lead"><b>Lead flux (Pb</b>, mp. 327.5 deg., bp. 1749 deg.<b>)</b></h2>
<ul>
  <li>
    <b>A2CdP2</b> (A = Sr, Ba, Eu): (A = Sr/Eu) 3:2:4:20 in Al2O3, (A = Ba)
    3.75:2:4:20 in Nb crucibles, decant at 550 deg., A. Balvanz et al., Chem.
    Mater. 32, 10697 (2020), A. Balvanz et al., Acta Cryst. C76, 869 (2020).
  </li>
  <li>
    <b>AE2Cu3As3 </b>(AE = Sr, Eu): 3:2:5:25, decant at 500 deg., R. Zhang et
    al., Eur. J. Inorg. Chem. 3774 (2016).
  </li>
  <li>
    <b>AE3Ga2Pn4</b>&nbsp;(AE = Ca, Sr, Eu; Pn = P, As): 3:2:4:20, decant at 500
    deg.?, H. He et al., J. Solid State Chem. 188, 59 (2012).
  </li>
  <li>
    <b>AE5In2As6</b>&nbsp;(AE = Sr, Eu): 3:2:4:20/5:2:6:20, decant at 500 deg.,
    A. B. Childs et al., J. Solid State Chem. 278 120889 (2019).
  </li>
  <li>
    <b>AE3Ti8Bi10</b>&nbsp;(AE = Sr, Ba, Eu): 3:8:10:50, decant at 550 deg., A.
    Ovchinnikov et al., Inorg. Chem. 58, 2034 (2019).
  </li>
  <li>
    <b>BaAgBi</b>: 1:1:1:15, decant at 400 deg., S. Xu et al., J. Cryst. Growth
    531, 125304 (2020).
  </li>
  <li>
    <b>Ba2Cd2(As,Sb)3</b>: 2:2:3:20, decant at 500 deg., B. Saparov et al.,
    Dalton Trans. 39, 1063 (2010).
  </li>
  <li>
    <b>Ba3Cd2P4, Ba2Cd2P3</b>: 3.5:2:4:20, decant at 527 deg., A. Balvanz et
    al., J. Solid State Chem. 289, 121476 (2020).
  </li>
  <li>
    <b>alpa-BaCu2As2</b>: 1:2:2:10, decant at 600 deg., H. Wu et al., Cryst.
    Growth &amp; Design, 20, 5922 (2020).
  </li>
  <li>
    <b>Ba3In2As4</b>: 3:2:4:23, decant at 500 deg., A. B. Childs et al., J.
    Solid State Chem. 278 120889 (2019).
  </li>
  <li>
    <b>BaNi2As2</b>: 1:2:2:20, decant at 650 deg., F. Ronning et al., J. Phys.:
    Condens. Matter 20, 342203 (2008).
  </li>
  <li>
    <b>BaPt3P2</b>: 2:7:3:20, decant at 550 deg.,&nbsp;&nbsp;A. Yu et al.,
    Inorg. Chem. doi.org/10.1021/acs.inorgchem.2c00747 (2022).
  </li>
  <li>
    <b>Ba3T2As4</b> (T = Zn, Cd): 2:1:2:20, decant at 600 deg., J. Wang et al.,
    J. Solid State Chem. 198, 6 (2013).
  </li>
  <li>
    <b>BaZn2P2</b>: (alpha) 3:2:4:15, decant at 550 deg., (beta) 1:2:2:10,
    decant at 650-550 deg., A. Balvanz et al., Inorg. Chem. 60, 14426 (2021).
  </li>
  <li>
    <b>alpha-, beta-CaZnGe</b>: 1:1:1:15, 2:1:1:15, decant at 550 deg., M. Zhu
    et al., J. Alloys Comp. 774, 502 (2019).
  </li>
  <li>
    <b>Ca1-xEuxCd2Sb2</b> (x = 0.3-0.9): 1-x:x:2:2:10, decant at 500 deg., A.
    Ovchinnikov et al., Materials 11, 2146 (2018).
  </li>
  <li>
    <b>Ca1-xRExAg1-ySb</b>&nbsp;(RE = Ce, Pr, Nd, Sm): 1:1:1:1:10, decant at 600
    deg., J. Wang, et al., JACS 135, 11840 (2013).
  </li>
  <li>
    <b>Ca3−xYbxAlSb3 (0 &lt; x &lt; 0.81)</b>: 2.5:0.5:1:3:30, decant at 500
    deg., Y. Hong et al.,&nbsp;Inorg. Chem. 2023
    (doi.org/10.1021/acs.inorgchem.3c00615).
  </li>
  <li>
    <b>Ce3Bi4Ni3</b>: 3:4:3.2:10, decant at 500 deg., D. M. Kirshbaum et al.,
    PRR 6, 023242 (2024).
  </li>
  <li><b>CePdSi3</b>: D. Ueta et al., JPSJ 90, 114702 (2021).</li>
  <li>
    <b>CePtGe2</b
    ><span>: no description, T. Nakano et al., PRB 100, 035107 (2019).</span>
  </li>
  <li>
    <b>CePtPb</b>: no detail, decant at 600 deg., F. Li et al., PRB 113, 064433
    (2026).
  </li>
  <li>
    <b>CeRu4Sn6</b>: 1:4:6:80, decant at 650 deg., F.-Y. Wu et al.,
    arXiv:2305.00376 (2023).
  </li>
  <li>
    <b>CrAuTe4</b>: 1:15:34, decant at 500 deg., Phys. Rev. B 94, 184413
    (2016).&nbsp;
  </li>
  <li>
    <b>CrRhAs</b>: 2.5:1:1:18, decant at 700 deg., C. Shang et al.,
    arXiv:2605.07540 (2026).&nbsp;
  </li>
  <li>
    <b>ErGa2, HoGa2</b>: 1:2:60, decant at 400 deg., R. D. dos Reis et al., J.
    Alloys Compd. 582, 461 (2014).
  </li>
  <li>
    <b>ErPdPb</b>: 1:1:10, decant at 700 deg., R. B. Regmi et al.,
    arXiv:2602.08900 (2026).
  </li>
  <li>
    <b>EuAuBi</b>:&nbsp; no detail, L. Sneh et al., arXiv:2604.25365 (2026).
  </li>
  <li>
    <b>Eu2CuMn2P3</b>: 2:1:2:3:20, decant at 700 deg., X. Chen et al.,
    arXiv:2504.17415 (2025).
  </li>
  <li>
    <b>EuCuSb</b>: 1:1:1:10, decant at 500 deg., J. Wang et al., PRB 111, 054428
    (2025).
  </li>
  <li>
    <b>EuPb3, YbPb3</b>: 1:4.2, 1:12, D. Aoki et al., JPSJ 67, 4251 (1998).
  </li>
  <li>
    <b>EuPtP</b>: no description, A. Mitsuda et al., J. Phys.: Condens. Matter
    22, 226003 (2010).
  </li>
  <li>
    <b>EuPtP1-xAsx</b>: 4:3:3-3x:3x:40, decant at 750 deg., M. Sugishima et al.,
    J. Kor. Phys. Soc. 62, 2019 (2013).
  </li>
  <li>
    <b>EuPtP1-xAsx</b>: 2:2:1-x:x:40, decant at 500 deg., A. Mitsuda et al.,
    Eur. Phys. J. B 85, 71 (2012).
  </li>
  <li>
    <b>Eu11Zn6As12</b>: 2:1:2:30, decant at 550 deg., Z. Zhou et al.,
    arxiv.org/abs/2411.05291 (2024).
  </li>
  <li>
    <b>Eu11Z6Sb12</b>&nbsp;(Z = Zn, Cd): 11:6:12:580, decant 550 deg., B.
    Saparov et al., J. Solid State Chem. 181, 2690 (2008).
  </li>
  <li>
    <b>EuZn2Ge2</b>: 1:2:2:10, decant at 400 deg., M. Kosaka et al., J. Phys.
    Soc. Jpn. 89, 054704 (2020).
  </li>
  <li>
    <b>FexPdyTe2</b>&nbsp;(x = 0.9-1, y = 2.5-2.3): n:62:38, decant at 550 deg.,
    R. F. S. Penacchio et al., Chem.
    Mater.&nbsp;doi.org/10.1021/acs.chemmater.5c02935 (2026).
  </li>
  <li>
    <b>GdAuPb</b>: 1:1:50, decant at 500 deg., Y. Liu et al.,&nbsp;&nbsp;Appl.
    Phys. Lett. 124, 033102 (2024).
  </li>
  <li>
    <b>GdGa2, TbGa2</b>: 1:2:10, decant at 400 deg., S. Wang et al., Chinese
    Phys. B 35, 027502 (2026).
  </li>
  <li>
    <b>GdPtPb</b>: 1:1:18, decant at 600 deg., S. Manni et al., PRB 96, 054435
    (2017).
  </li>
  <li>
    <b>GdRhPb</b>: 1:1:10, decant at 700 deg., R. Swami et al., PRB 113, 035149
    (2026).
  </li>
  <li>
    <b>La0.1Eu0.9BiTe3</b>: 0.1:0.9:2.5:13, decant at 470 deg., K.-Y. Lee et
    al., doi.org/10.21203/rs.3.rs-8464616 (2026).
  </li>
  <li><b>Lix-2Mn4+xGe5 (x = 1.2)</b>: 4:1:1:9, decant at 550 deg.,&nbsp;</li>
  <li>
    <b>Ln3Au3Bi4</b>&nbsp;(Ln = La-Nd, Sm, Gd): 3:3:4:20, decant at 400 deg., E.
    M. Seibel et al., Inorg. Chem. 55, 3583 (2016).
  </li>
  <li>
    <b>α-Mn</b>: 2:98, decant at 320 deg., T. Sato et al.,&nbsp;JPS Conf. Proc.
    30, 011030 (2020).
  </li>
  <li>
    <b>PtPb4</b>: 13:87, 11:89, 9:91, decant at 310 deg., K. Lee et al., Phys.
    Rev. B 103, 085125 (2021).
  </li>
  <li>
    <b>RELi3Sb2</b> (RE = Ce-Nd, Sm, Gd-Ho): RELi3Sb2 : Pb = 500 mg : 2 g, M. C.
    Schafer et al., J. Solid State Chem. 210, 89 (2014).
  </li>
  <li>
    <b>RMn2Si2</b> (R = Er-Lu): 1(RMn2Si2):3.8(Pb) in weigh, S. Okada et al., J.
    Crystal Growth 244, 267 (2002).
  </li>
  <li>
    <b>RRhPb </b>(R = Nd, Sm, Gd): 1:1:10, decant at 700 deg., Y. Matsumoto et
    al., J. Phys.: Conf. Ser. 807, 042006 (2017).
  </li>
  <li>
    <b>SrP2, BaP2, Ba5P4, Ba3P2</b>: no detailed description, excess P is
    necessary, J.-A. Dolyniuk et al., Inorg. Chem. 54, 8605 (2015).
  </li>
  <li>
    <b>Sr2MnBi2</b>: 2:1.5:2:12, decant at 550 deg., A. Ovchinnikov et al.,
    Inorg. Chem. 56, 12369 (2017).
  </li>
  <li>
    <b>Sr5Pt12P9</b>: 2(5%mass exc.):7:3:20, decant at 550 deg., A. Yu et al.,
    Inorg. Chem. doi.org/10.1021/acs.inorgchem.2c00747 (2022).
  </li>
  <li><b>TbRhPb</b>: 1:2:15, decant at 650 deg.,&nbsp;</li>
  <li>
    <b>Yb2CdSb2</b>: 2:1:2:10, heat up to 960 deg and decant at 500 deg., S.-q.
    Xia et al., JACS 129, 4049 (2007).
  </li>
  <li>
    <b>Yb2Pt2Pb</b>: 5:4:40, decant at 450 deg., M. S. Kim et al., PRB 77,
    144425 (2008).
  </li>
</ul>
<h2 id="bismuth">
  <b>Bismuth flux (Bi</b><b>, mp. 271.1 deg., bp. 1564 deg.</b><b>)</b>
</h2>
<div>
  <ul>
    <li>
      <b>Review</b>: R. Pottgen, Z. Kristal. Cryst. Mater.
      doi.org/10.1515/zkri-2025-0006 (2025).
    </li>
    <li>
      <b>A2Co12As7</b> (A = Ca, Y,&nbsp;Ce–Yb):&nbsp;x:12:7:30 (x = 2–3), X. Tan
      et al., J. Solid State Chem. 236, 147 (2016).
    </li>
    <li>
      <b>AePd1-xP1+x</b> (Ae = Ca, Sr): 3:4:4:25, decant at 550 deg., J. Blawat
      et al., Mater. Today Commun. 25, 101284 (2020).
    </li>
    <li>
      <b>Ba4Ag2.3In1.7As8</b>: 1:1:1:2:19.33, decant at 400 deg., V. Kyveryga et
      al., ZaaC 651, e202500031 (2025).
    </li>
    <li>
      <b>BaMn2Bi2</b>: 1:2:5, decant at 500 deg., T. Ogasawara et al.,
      arXiv:2010.00807 (2020).
    </li>
    <li>
      <b>CaAgBi</b>: 1:2:20, decant at 420 deg., S. Sasmal et al., JPCM 32,
      335701 (2020).
    </li>
    <li>
      <b>CaAgP</b>: 1.1:1:1:X, decant at 400 deg., Y. Okamoto et al.,
      arXiv:2008.06188 (2020).
    </li>
    <li>
      <b>CaMnBi2</b>: 1:1:8, decant at 400 deg., J. B. He et al., Appl. Phys.
      Lett. 100, 112405 (2012).
    </li>
    <li>
      <b>CaMn2Bi2</b>: 1:2:10, decant at 400 deg., Q. D. Gibson et al., PRB 91,
      085128 (2015).
    </li>
    <li>
      <b>Ca3Pd4Bi8, Ca3Pt4Bi8</b>: 3:4:12, decant at 450 deg., A. Ovchinnikov et
      al., Inorg. Chem. 61, 9756 (2022).
    </li>
    <li>
      <b>CeAuBi2</b>: 1:1.5:20, decant at 550 deg., M. M. Piva et al., Phys.
      Rev. B 101, 214431 (2020).
    </li>
    <li>
      <b>CeAu2Bi, LaAu2Bi</b>: 1:4:10, decant at 500 deg., M. M. Plva et al.,
      Phys. Rev. Mater. 3, 071202(R) (2019).
    </li>
    <li>
      <b>CeCoGe3</b>: arc melt of CeCoGe3 20 times(!), 8:8:24:60, decant at 750
      deg., PRB 113, L081107 (2026).
    </li>
    <li>
      <b>CeCo1-xFexGe3</b>: for x &lt; 0.5, 1:1-x:x:3:10-15, decant at 650-850
      deg., T. Furuhashi et al., PRB 112, 245116 (2025).
    </li>
    <li>
      <b>Ce2CuGe6</b>: 2:3:20:40, decant at 680 deg., J. Qi et al., J. Alloys
      Comp. 805, 1260 (2019).
    </li>
    <li>
      <b>Ce3MgBi5, La3MgBi5</b>: 1:6:9, decant at 720 deg., X. Han et al., PRB
      113, 144105 (2026), K. Gornicka et al., PRMater 10, 054413 (2026).
    </li>
    <li>
      <b>CeMg0.66Sb2, PrMg0.73Sb2</b>: 1:1:2:8, decant at 600 deg., G. Dong et
      al., PRB 113, 134432 (2026).
    </li>
    <li>
      <b>Ce3MnBi5</b>: 1:6:9, decant at 700 deg., C. Zhang et al., PRMater 9,
      054404 (2025).
    </li>
    <li>
      <b>CePtGe2</b>: no description, T. Nakano et al., PRB 100, 035107 (2019).
    </li>
    <li>
      <b>CePtGe2</b>: no quantitative description, decant at 650 deg., S. Kirita
      et al., JPSJ 72, 2338 (2003).
    </li>
    <li>
      <b>CeRh2As2</b>: 1:2:2:30, decant at 973
      deg.,&nbsp;doi.org/10.1515/zkri-2025-0006 (2025).
    </li>
    <li>
      <b>CeRh2Ge2</b>: 1:2:2:25, decant at 530
      deg.,&nbsp;doi.org/10.1515/zkri-2025-0006 (2025).
    </li>
    <li>
      <b>CeRh6Ge4</b>: 1:5:4:50, decant at 520
      deg.,&nbsp;doi.org/10.1515/zkri-2025-0006 (2025).
    </li>
    <li>
      <b>CeRh6Ge4, CeRh2Ge2</b>: 1:5:4:50, 1:2:2:25, D. Vosswinkel et al., Z.
      Naturforsch 67b, 1241 (2012).
    </li>
    <li>
      <b>Ce2Rh3Ge5</b>: 2:1:2:25, D. Voswinkel et al., Zeitsch. Natur. B 68, 301
      (2014).
    </li>
    <li>
      <b>Ce2Rh3+deltaSb4</b>: 2:3:4:40, decant at 500 deg., K. Cheng et al.,
      arXiv:2305.08669 (2023).
    </li>
    <li>
      <b>Ce3ScBi5</b>: 1:4:10, decant at 700 deg., Z. Xu et al., PRB 110, 165106
      (2024).
    </li>
    <li>
      <b>Ce2TGe6</b> (T = Cu, Pd, Au): 2:1:6:30, H. Kotegawa et al., PRL 133,
      106301 (2024).
    </li>
    <li>
      <b>CrRhAs</b>: 1:2:1:15, decant at 650 deg., F. Breitner et al.,
      arXiv:2603.20558 (2026).
    </li>
    <li>
      <b>DyNi5Ge3</b>: no description, decant at 650 deg., H. Ge et al.,
      arXiv:2303.08673 (2023).
    </li>
    <li>
      <b>DyNiSb</b>: polycrystal of DyNiSb:Bi = 1:30, decant at 650 deg., A.
      Agrawal et al., PRB 112, 184433 (2025).
    </li>
    <li>
      <b>ErBi</b>: 1:19, decant at 500 deg., L.-Y. Fan et al., PRB 102, 104417
      (2020).
    </li>
    <li>
      <b>ErPdSb</b>: 1:1:1:30, decant at 650 deg., A. Agarwal et al.,
      arXiv:2603.07723 (2026).
    </li>
    <li>
      <b>EuAgAs</b>: 1:1:1:9, decant at 700 deg., K. Podgorska et al., Solid
      State Sci. 158, 107736 (2024).
    </li>
    <li>
      <b>EuAgP</b>: 1:1:1:9, decant at 700 deg., not successful possibly because
      the centrifuge temperature is too high, K. Podgorska et al., Solid State
      Sci. 158, 107736 (2024).
    </li>
    <li>
      <b>EuAgSb1-xPx</b> (x = 0, 0.08, 0.12): 1:1:1-x:x:10, decant at 500 deg.,
      H. Hao et al., SSRN doi.org/10.2139/ssrn.5886441.
    </li>
    <li>
      <b>EuAuAs</b>: 1:1:1:10, decant at 600 deg.,&nbsp;S. Malick et al., PRB
      105, 045103 (2022).
    </li>
    <li>
      <b>EuAuBi</b>: 1:1:10, decant at 400 deg., H. Takahashi et al., JPSJ 92,
      013701 (2023).
    </li>
    <li>
      <b>EuAuBi</b>: 1:1:10, 400 deg., Lipika et al., PRB 113, 104406 (2026).
    </li>
    <li>
      <b>EuAuBi</b>:&nbsp; no detail, Lipika et al., arXiv:2604.25365 (2026).
    </li>
    <li>
      <b>EuAu2In4, EuAuIn4</b>: 1:1:10, 1:2:16, decant at 350 deg., S. Sarkar et
      al., Cryst. Growth&amp;Design 13, 4151 (2013).
    </li>
    <li><b>XXX</b>: 1:1:1:10, decant at 400 deg., XXX et al.</li>
    <li>
      <b>EuAuSb</b>: 1:1:1:9, decant at 600 deg., D. Ram et al., PRB&nbsp;109,
      155152 (2024).
    </li>
    <li>
      <b>EuCdBi2</b>: 1:1:5, decant at 300 deg., Y. Liu et al., Crystals 13, 654
      (2023).
    </li>
    <li>
      <b>EuCo2As2</b>: 2:2:2:30,&nbsp;doi.org/10.1515/zkri-2025-0006 (2025).
    </li>
    <li>
      <b>EuCuAs</b>: 1:1:1:9, decant at 700 deg., S. Roychowdhury et al., J. Am.
      Chem. Soc. doi.org/10.1021/jacs.3c04249 (2023).
    </li>
    <li>
      <b>EuCu4As2, SrCu4As2</b>: 1:4:2:8, decant at 680 deg., Y. Nie et al.,
      Chin. Phys. B 32, 106102 (2023).&nbsp;
    </li>
    <li>
      <b>Eu3In2As4</b>: 3:15:4.2:15, decant at 800 deg., K. Jia et al.,
      arXiv:2403.07637 (2024).
    </li>
    <li>
      <b>EuTi3Bi4</b>: 1:1:20, decant at 500 deg., Y. Shu et al.,
      arxiv:2501.02743 (2025).
    </li>
    <li>
      <b>EuV3Sb5</b>: 1:3:4:40, decant at 400 deg., B. R. Ortiz et al., PRMater
      7, 064201 (2023).
    </li>
    <li>
      <b>GaSe</b>: 1:1:4, decant at 720 deg., doi.org/10.1515/zkri-2025-0006
      (2025).
    </li>
    <li>
      <b>GdAuGe</b>: 1:1:1:10, decant at 680 deg., D. Ram et al., PRB 108,
      235107 (2023).
    </li>
    <li>
      <b>Gd4Ir13P9</b>: 1.3:2:2:30,&nbsp;doi.org/10.1515/zkri-2025-0006 (2025).
    </li>
    <li>
      <b>GdTi3Bi5</b>: 2:4:12, decant at 500 deg., S. Singh et al., PRB 113,
      134437 (2026).
    </li>
    <li>
      <b>GeP</b>: 1:2:2, decant at 573 deg.,&nbsp;doi.org/10.1515/zkri-2025-0006
      (2025).
    </li>
    <li>
      <b>KMn6Bi5</b>: 1:2:8, decant at 430 deg., J.-K. Bao et al., JACS 140,
      4391 (2018).
    </li>
    <li>
      <b>LaCoGe3, CeCoGe3</b>: RCoGe3(arc):Bi = 1:appropriate, decant at 650
      deg., A. Thamizhavel et al., JPSJ 74, 1858 (2005).
    </li>
    <li>
      <b>LaCo2As2</b>: 1:2:2:30, C. M. Thompson et al., Chem. Commun. 47, 5563
      (2011).
    </li>
    <li>
      <b>La3MgBi5</b>: 1:3:6.5, decant at 650 deg., Z.-K. Yi et al., Adv. Mater.
      36, 2400166 (2024).
    </li>
    <li>
      <b>La3MgBi5</b>: 1:4:6, decant at 650 deg., X. Han et al., PRB 108, 075157
      (2023).
    </li>
    <li>
      <b>La3MnBi5</b>: 1:6:9, decant at 700 deg., C. Zhang et al., PRM 8, 034402
      (2024).
    </li>
    <li>
      <b>La4Rh8P9</b>: 4:8:9:30,&nbsp;doi.org/10.1515/zkri-2025-0006 (2025).
    </li>
    <li>
      <b>La3ScBi5</b>: 1:2:5, decant at 700 deg., Z. Xu et al., npj Quantum
      Mater. 10, 41 (2025).
    </li>
    <li>
      <b>LaTGe3 (T = Fe, Co, Rh, Ir), PrCoGe3</b>: no quantitative description,
      T. Kawai et al., JPSJ 77, 064717 (2008).
    </li>
    <li>
      <b>LiBi</b>: 1:2 in Nb crucible, decant at 270 deg.,&nbsp;K. Górnicka et
      al., Chem. Mater. acs.chemmater.0c00179 (2020).
    </li>
    <li>
      <b>Ln3HfBi5</b> (Ln = Pr, Nd, Sm): 3:1:2, decant at 500 deg., Y.-Y. Wang
      et al., PRB 110, 134432 (2024).
    </li>
    <li>
      <b>Ln2-xTi6+xBi9</b> (Ln = Tb-Lu): no detail, decant at 600 deg., B. R.
      Ortiz et al., arXiv:2405.11378 (2024).
    </li>
    <li>
      <b>Ln3ZrBi5</b> (Ln = La, Sm): 3.15(La)/3(Sm):1:20, decant at 700 deg., J.
      F. Khoury et al., Adv. Mater. 36, 2404553 (2024).
    </li>
    <li>
      <b>Lu3Ir7P5</b>: 1:2:2:60, decant at 570
      deg.,&nbsp;doi.org/10.1515/zkri-2025-0006 (2025).
    </li>
    <li>
      <b>LuRh6P4</b>: 3:2:2:30, decant at 570 deg.,
      doi.org/10.1515/zkri-2025-0006 (2025).
    </li>
    <li>
      <b>MgNi2Bi4</b>: 1:2:10, decant at 350 deg., M. B. Hertz et al., Inorg.
      Chem. 59, 3452 (2020).
    </li>
    <li>
      <b>Mg3Si6As8</b>: 3:6:8:50,&nbsp;doi.org/10.1515/zkri-2025-0006 (2025).
    </li>
    <li>
      <b>Mn2Au</b>: 7:1:12, decant at 743
      deg.,&nbsp;doi.org/10.1515/zkri-2025-0006 (2025).
    </li>
    <li>
      <b>MnRhBi3</b>: 1:1:10, decant at 350 deg., E. M. Clements et al.,
      36,11306 (2024).
    </li>
    <li>
      <b>MRPn</b> (M = Ca, Sr, Ba; R = Ag, Au; Pn = As, Bi): 1:1:1:9 etc...,
      decant at 400 deg., S. Xu et al., J. Cryst. Growth 531, 125304 (2020).
    </li>
    <li>
      <b>PrAgBi2, LaAgBi2</b>: 1:1:10, decant at 500 deg., S. Malick et al., PRB
      111, 045144 (2025).
    </li>
    <li>
      <b>Pr3MgBi5</b>: 1:6:9, decant at 720 deg., X. Han et al., PRMater. 7,
      124406 (2023).
    </li>
    <li>
      <b>Pr3ScBi5, Nd3ScBi5</b>: 1:4:9, decant at 700 deg., K. Gornicka et al.,
      Phys. Rev. Mater. 9, 064414 (2025).
    </li>
    <li>
      <b>RAu2Ge2</b> (R = La, Ce, Pr): 1:2:2:95, D. A. Joshi et al., JMMM322,
      3363 (2010).
    </li>
    <li>
      <b>RBi2</b> (R = La, Ce): (Ce) 9:91, decant at 600 deg., (La) 8:92, decant
      at 350 deg., L. Xiang et al., Phys. Rev. Mater. 3, 095006 (2019).
    </li>
    <li>
      <b>R2Co12As7</b> (R = Ca, Y, Ce-Nd, Sm-Yb):
      2:12:7:30,&nbsp;doi.org/10.1515/zkri-2025-0006 (2025).
    </li>
    <li>
      <b>R[Ge1-xBix]2</b> (R = La-Sm, Gd-Lu): 1:2:8, decant at 600 deg., J.
      Zhang et al., J. Solid State Chem. 196, 586 (2012).
    </li>
    <li>
      <b>RRh6Ge4</b> (R = Pr, Nd, Sm, Gd-Er): 1:6:4:100, decant at 500 deg., J.
      Zhang et al., PRB 112, 134454 (2025).&nbsp;
    </li>
    <li>
      <b>R2TGe6</b> (R = Ce, Pr, T = Cu, Pd): 2:1:6:30, T. Yaguchi et
      al.,&nbsp;JPS Conf. Proc. 30, 011111 (2020).
    </li>
    <li>
      <b>R2PdGe6</b> (R = Pr, Gd and Tb): 2:1:6:50, decant at 660 deg., L. Zhang
      et al., J. Mater. Sci. Tech. 35, 764 (2019).
    </li>
    <li>
      <b>RECo2As2</b> (RE = La-Nd):
      1:2:2:30,&nbsp;doi.org/10.1515/zkri-2025-0006 (2025).
    </li>
    <li>
      <b>REIr2As2</b> (RE = La-Nd):
      1:2:2:30,&nbsp;doi.org/10.1515/zkri-2025-0006 (2025).
    </li>
    <li>
      <b>RE5Ir19P12</b> (RE = Sc, Y, La-Nd, Sm-Lu): 1:2:2:60, decant at 570
      deg.,&nbsp;doi.org/10.1515/zkri-2025-0006 (2025).
    </li>
    <li>
      <b>RE7Ir17P12</b> (RE = Y, Gd-Ho): 1:2:2:60, decant at 570
      deg.,&nbsp;doi.org/10.1515/zkri-2025-0006 (2025).
    </li>
    <li>
      <b>RERh6P4</b> (RE = Sc, Yb, Lu): 1(Sc):2:2:30, 1(Yb):2:2:60,
      3(Lu):2:2:30, U. Pfannenschmidt et al., Monatsh Chem 142, 219 (2011).
    </li>
    <li>
      <b>ScIrP</b>: 1:1:1:30, decant at 570
      deg.,&nbsp;doi.org/10.1515/zkri-2025-0006 (2025).
    </li>
    <li>
      <b>ScRh6P4</b>: 1:2:2:30, decant at 570
      deg.,&nbsp;doi.org/10.1515/zkri-2025-0006 (2025).
    </li>
    <li>
      <b>SmMnBi2</b>: 1:1:10, decant at 500 deg., K. Tang et al., Commun. Mater.
      5, 89 (2024).
    </li>
    <li>
      <b>Sm4Ir13P9</b>: 1:1:1:30,&nbsp;doi.org/10.1515/zkri-2025-0006 (2025).
    </li>
    <li>
      <b>Sm4Rh13P9</b>: 1:2:2:30,&nbsp;doi.org/10.1515/zkri-2025-0006 (2025).
    </li>
    <li>
      <b>Sm3ZrBi5</b>: 3:1:20, decant at 700 deg., J. F. Khoury et al., JACS
      144, 9785 (2022).
    </li>
    <li>
      <b>SrAgBi:&nbsp;</b>1:1:4, decant 400 deg.,&nbsp;M. K. Hooda et al.,
      PRB&nbsp;106, 045107 (2022).
    </li>
    <li>
      <b>SrCu4As2</b>: 1:4:2:10, decant at 680 deg., Phys. Rev. B 112, 155138
      (2025).
    </li>
    <li>
      <b>SrCu4-xP2</b>: 1:8:2:35, decant at 850 deg., Y. Nie et al., Chin. Phys.
      B 33, 016108 (2024).
    </li>
    <li>
      <b>SrNi0.17Bi2</b>: 1:1:3, decant at 500 deg., A. Ovchinnikov et al.,
      Inorg. Chem. 59, 3459 (2020).
    </li>
    <li>
      <b>TbBi</b>: 1:19, decant at 500 deg., F. Tang et al., PRB 113, 144431
      (2026).
    </li>
    <li>
      <b>TbPdSb</b>: 1:1:1:9, decant at 600 deg., D. Ram et al., PRB 111, 195108
      (2025).
    </li>
    <li>
      <b>TbTi3Bi4</b>: 2:3:20, decant at 400 deg., B. R. Ortiz et al.,
      arXiv:2405.11378 (2024).
    </li>
    <li>
      <b> TbTi3Bi4, LaTi3Bi4</b>: 1:1:20, decant at 500 deg. (long anneal), K.
      Guo et al., PRB 110, 064416 (2024).
    </li>
    <li>
      <b>Ti4MnBi2</b>: 4:2:10, decant at 800 deg., A. Pandey et al.,&nbsp;Phys.
      Rev. B 102, 014406 (2020).
    </li>
    <li>
      <b>TmPdSb</b>: 1:1:1:30, decant at 350 deg., S. Dan et al., Adv. Funct.
      Mater. 2402415 (2024).
    </li>
    <li>
      <b>UCoxBi2, UNixBi2</b>: 1:3(Co):13, 1:0.5(Ni):13, H. A. Long et al.,
      Inorg. Chem.&nbsp;<a href="http://doi.org/10.1021/acs.inorgchem.5c05232"
        >doi.org/10.1021/acs.inorgchem.5c05232</a
      >
      (2026).
    </li>
    <li>
      <b>YbAuSb</b>: 1:1:1:9, decant at 600 deg., D. Ram et al., J. Phys.:
      Condens. Matter 36, 475601 (2024).
    </li>
    <li>
      <b>Yb4Ir13P9</b>: 3:1:3:30,&nbsp;doi.org/10.1515/zkri-2025-0006 (2025).
    </li>
    <li>
      <b>YbRh6P4</b>: 1:2:2:60, decant at 570
      deg.,&nbsp;doi.org/10.1515/zkri-2025-0006 (2025).
    </li>
    <li>
      <b>Yb4Ru7As6</b>: 1:2:2:20, decant at 550 deg., Y. Hirose et al., JMMM
      556, 169327 (2022).
    </li>
  </ul>
</div>
<div>
  <h2 id="binary">
    <b>Binary Eutectic and others</b>
  </h2>
</div>
<h3 style="text-align: left;"><b>Al-Ge</b></h3>
<div>
  <ul>
    <li>
      <b>CePtAl4Ge2</b>: CePtGe3:Al:Ge =&nbsp;1: 5.76:2.24, decant at 600 deg.,
      S. Shin et al., J. Alloys Compounds 738, 550 (2018).
    </li>
    <li>
      <b>Ce2MAl7Ge4&nbsp;</b>(M = Co, Ir, Ni, Pd): CeMGe3:Al88Ge12 = 1:8, decant
      at 700 deg., N. J. Ghimire et al., Phys. Rev. B 93, 205141 (2016).
    </li>
    <li>
      <b>DyAl2Ge2</b>: 1:30:20, decant at 600 deg., F. Gao et al., J. Solid
      State Chem. 328, 124347 (2023).
    </li>
    <li>
      <b>DyNiAl4Ge2</b>: 3:1:60:30, decant at 630 deg., H. Wu et al., Phys. Rev.
      Mater. 9, 114402 (2025).
    </li>
    <li>
      <b>ErAl2Ge2</b>: Er:Al:Ge = 1:30:20, decant at 580 deg., F. Gao et al., J.
      Magn. Magn. Mater. 533, 168014 (2021).
    </li>
    <li>
      <b>HoAl2Ge2</b>: Ho:(Al-Ge eutectic) = 1:19, decant at 600 deg., Md. Matin
      et al., AIP Adv. 8, 055709 (2018).
    </li>
    <li>
      <b>HoAl2Ge2</b>: Ho:Al:Ge = 1:30:20, decant at 600 deg., F. Gao et al.,
      PRB 106, 134426 (2022).
    </li>
    <li>
      <b>HoPdAl4Ge2</b>: Ho:Pd:Al:Ge =&nbsp;1:1:40:20, decant at 600 deg., F.
      Gao et al., PRB 109, 134407 (2024).
    </li>
    <li>
      <b>Ho2PdAl6Ge4</b>: 2:1:60:30, decant at 630 deg.,&nbsp;H. Wu et al., J.
      Alloys Compd. 998, 174975 (2024).
    </li>
    <li>
      <b>NdAuAl4Ge2</b>: no description, decant at 600 deg., M. Cong et al.,
      PRMater. 7, 024423 (2023).
    </li>
    <li>
      <b>Pr2PdAl7Ge4</b>:&nbsp;2:1:40:60, decant at 600 deg., F. Gao et
      al.,&nbsp;Phys. Rev. B 107, 214435 (2023).
    </li>
  </ul>
  <h3 style="text-align: left;">
    <b>Al-Mg</b>
  </h3>
  
      <li>
        <b>EuMgSn</b
          >: Eu:Sn:Mg:Al=1:1:15.15, decant at 750 deg., X. Ma et al., Inorg.
            Chem. 52, 3342 (2013).
      </li>
      <li>
        EuMgPb: Eu:Pb:Mg:Al=1:1:15:15, decant at 750 deg., Y. Wang et al., PRB
            113, 024425 (2026).
      </li>

  <div>
    <h3><b>Ag-Ge</b></h3>
    <div>
      <ul>
        <li>
          <b>DyAgGe</b>: 1:6.8:2.3, T. Furuhashi et al., PRB 112, 224408 (2025).
        </li>
        <li>
          <b>RAgGe</b>&nbsp;(R = Tb-Lu): R:(Ag0.75Ge0.25)=x:1-x; x = 0.06-0.14,
          decant at 850-825 deg. or 750 deg.(Yb), E. Morosan et al., JMMM 277,
          298 (2004).
        </li>
        <li>
          <b>RAg2Ge2</b>&nbsp;(R = Pr, Nd, and Sm): 1:16.25:6.75, decant at 750
          deg., D. A. Joshi et al., Physica B 404, 2988 (2009).
        </li>
        <li>
          <b>SmAg2Ge2</b>: 1:16.25:6.75, decant at 750 deg., K. Bala et al., PRB
          111, 245123 (2025).
        </li>
        <li>
          <b>TmAgGe</b>: 9:68:23, decant at850 deg.,&nbsp;Phys. Rev. B 107,
          224419 (2023).
        </li>
      </ul>
      <div>
        <h3><b>Au-Si/Ge</b></h3>
        <div>
          <ul>
            <li>
              <b>CeAu4Si2</b>: using Au:Si = 81:19 eutectic flux, H. Nakashima
              et al., J. Alloys Comp. 424, 7 (2006), decant at 780 deg., A. S.
              Sefat et al., J. Solid State Chem. 181, 282 (2008).
            </li>
            <li>
