Repository: metalfluxsynthesis/metalfluxsynthesis

File: index.html (part 3 of 3)
<h1>Table of contents</h1>
              <b>Ce2NiAl6Si5</b>: 1:1:35:8, decant at 700 deg., J. Zhang et al.,
              arXiv:2501.07889 (2025).
            </li>
            <li>
              <b>RAuGe</b>&nbsp;(R = Y, Gd-Tm, Yb, Lu): 1:2:2 (Y, Tb-Tm, Yb,
              Lu), 1:3:3 (Gd), decant at 800 deg., T. Kurumaji et al.,
              arXiv:2301.02794 (2023).
            </li>
          </ul>
          <div>
            <h3><b>Cu/Ag-P/As/Sb</b></h3>
            <div>
              <ul>
                <li>
                  <b>alpa-BaCu2As2</b>: Ba:CuAs = 1:4, decant at 800 deg., H. Wu
                  et al., Cryst. Growth &amp; Design, 20, 5922 (2020).
                </li>
                <li>
                  <b>CaCu4As2</b>: 1:7.5:6.5, decant at 675 deg., S. Sasmal et
                  al., Phys. Rev. Research 4, L012011 (2022).
                </li>
                <li>
                  <b>CaCuSb</b>: 1:4.5:7.5, decant at 630 deg., S. Sasmal et
                  al., arXiv:2111.04996 (2021).
                </li>
                <li>
                  <b>CeAgAs2, LaAgAs2</b>: 1:37:14, 1:36:37, decant at 700 deg.,
                  750 deg., R. Mondal et al., PRB 98, 115160 (2018), Y. Liu et
                  al., npj QM,
                  <a href="http://doi.org/10.1038/s41535-026-00879-3"
                    >doi.org/10.1038/s41535-026-00879-3</a
                  >
                  (2026).
                </li>
                <li>
                  <b>EuCu4As2</b>: 1:4:2, L. Li et al., J. Alloys Cmpd. 916,
                  165460 (2022).
                </li>
                <li>
                  <b>GdCuAs2</b>:&nbsp;Gd:(Cu0.5As0.5) = 4:96, decant at 850
                  deg.,&nbsp;A. Balodhi et al., PRMater. 108, 224425 (2023).
                </li>
                <li>
                  <b>RCuAs2</b>&nbsp;(R = Yb, Y): excess Cu and As, no further
                  description, D. Evans et al., PRB 105, 085105 (2022).
                </li>
                <li>
                  <b>SrFe2-xCuxAs2</b>: Sr:FeAs:CuAs = 1:2.5(2-x)2.5x, decant at
                  850 deg.?, Y. J. Yan et al., PRB 87, 075105 (2013).
                </li>
                <li>
                  <b>ZrRuAs, HfRuP</b>: no detail, heated in Ta tube, Y. Qian et
                  al., npj Comput. Mater. 5, 121 (2019).
                </li>
              </ul>
            </div>
          </div>
        </div>
      </div>
    </div>
  </div>
  <div>
    <h3><b>Cu-Ge</b></h3>
    <div>
      <ul>
        <li>
          <b>RCu2Ge2</b>&nbsp;(R = La-Pr, Sm): R:(Cu63Ge37) = 1:19, H. Mendpara
          et al., JMMM 377, 325 (2015).
        </li>
      </ul>
      <div>
        <h3><b>Cu-In</b></h3>
        <div>
          <ul>
            <li>
              <b>YbInCu4</b>: In:Cu=1:1 flux, decant at 800 deg., J. L. Sarrao
              et al., PRB 54, 12207 (1996); J. L. Sarrao et al., Physica B
              223&amp;224, 366 (1996).
            </li>
            <li>
              <b>RInCu4</b> (R = Gd, Dy, Ho, Er): no detail, V. Fritsch et al.,
              PRB 71, 132401 (2005).
            </li>
          </ul>
        </div>
      </div>
      <div>
        <div>
          <h3><b>Cu-Mg</b></h3>
          <div>
            <ul>
              <li>
                <b>RMg2Cu9</b>: MgCu flux, decant at 730-760 deg., T. Kong et
                al., PRB 94, 144434 (2016).
              </li>
            </ul>
          </div>
        </div>
        <div></div>
        <h3><b>R-TM</b></h3>
        <div>
          <ul>
            <li>
              <b>CeCoSi</b>: 3:1:0.2, H. Tanida et al., JPSJ 88, 054716 (2019).
            </li>
            <li>
              <b>Ce5CoGa2</b>: 9:3:1, decant at 550 deg., D. Su et al., PRB 110,
              144432 (2024).
            </li>
            <li>
              <b>EuPd3Si2</b>: 1.45:2.5:1.5 (EuPd flux, Pd-Si prereacted,
              graphite crucible sealed in Nb), M. Ocker et al., arXiv:2509.26105
              (2025).
            </li>
            <li>
              <b>EuZnGe/BaZnGe</b>: 2:2:1, decant at 750 deg., T. Kurumaji et
              al., arXiv:2208.02385 (2022).
            </li>
            <li>
              <b>Gd2B5</b>: Gd:Ru:B = 17:3:2, decant at 950 deg., M. F. Debbas
              et al., arXiv:2507.22325 (2025).
            </li>
            <li><b>La5AgPb3</b>: 6:6:1, decant at 930 deg.,&nbsp;</li>
            <li>
              <b>La5Co2Ge3</b>: 45:45:10, decant 800 deg., S. M. Saunders et
              al., arXiv:2002.11050, Phys. Rev. B 101, 214405 (2020).
            </li>
            <li>
              <b>La4Co4X</b> (X = Pb, Bi, Sb): 45:45:10(Pb), 51:46:3(Bi),
              43:53:4(Sb), decant at 775 deg., T. J. Slade et al., PRM 8, 064401
              (2024).
            </li>
            <li>
              <b>La15(FeC6)4H</b>: La/Ni(88:12 wt%, 1.5 g)+Fe(1
              mmol)+C14H10(anthracene, 0.2 mmol), decant at 600 deg., T. O.
              Engstrand et al., Inorg. Chem. 59, 11651 (2020).
            </li>
            <li>
              <b>La2Ni2In</b>: LaNi:In = 6:1, decant at 725 deg., J. Maiwald et
              al., arXiv:2008.06104 (2020).
            </li>
            <li>
              <b>Nd5Pb3</b>: Nd:Co:Pb=7:2:1, decant at 850 deg., J.-Q. Yan et
              al., J. Phys.: Condens. Mater. 30, 135801 (2018).
            </li>
            <li>
              <b>R2Cu2In</b>&nbsp;(R = Dy-Tm, Lu): 0.5(1-x):0.5(1-x):x, 0.05
              &lt; x &lt; 0.15, melt in Ta crucible, cooled from 1190 deg., I.
              R. Fisher et al., JMMM 202, 1 (1999).
            </li>
            <li>
              <b>RInCo4</b> (R = Gd-Yb): 1:2.15:2, decant at 975 deg., T.
              Shiotani et al., arXiv:2510.04287 (2025).
            </li>
            <li>
              <b>Y2Co3</b>: 51.5:48.5, decant at 825 deg.?, Y. Shi et al.,
              arXiv:2201.11778 (2022).
            </li>
          </ul>
          <div>
            <h3><b>Na/K/Rb/Cs-X</b></h3>
            <div>
              <b
                >thermodynamics of NaCl/KCl flux: D. Sergeev et al.,
                Thermochimica Acta 606, 25 (2015).</b
              >
            </div>
            <div>
              <b
                >thermodynamics of NaCl/EuCl2 flux:&nbsp;M.
                Gaune-Escard&nbsp;</b
              ><b>et al.&nbsp;</b><b>Proc. 1998-11 627 (1998).</b>
            </div>
            <div>
              <ul>
                <li>
                  <b>ABa6Cu36Te22</b>: 6(Ba):31(Cu):22(Te) : CsBr/NaBr or
                  RbBr/NaBr, KBr = 1:8, A. Sarkar et al., ACS Appl. Mater.
                  Interfaces 16, 39613 (2024).
                </li>
                <li>
                  <b>BaCu5P3</b>: 1:5:3 (0.5 g) : NaCl/KCl (0.5 g), G. Cicirello
                  et al., J. Solid State Chem. 296, 122017 (2021).
                </li>
                <li>
                  <b>BaCuZn3As3</b>: charge of hypothetical Ba2(CuO2)(Zn2As2)
                  was prepared and charge:flux = 1:4 for mass ratio, cooled from
                  860 deg. to RT at 15 deg/h, Inorg. Chem. T. C. Ozawa et al.,
                  42, 3183 (2003).&nbsp;
                </li>
                <li>
                  <b>CeAgSb2</b>: Ce:Ag:Sb:NaCl/KCl = 1:1:2:20, annealed at 800
                  deg. for 2 weeks and cooled to 690 deg., M. Brylak et al., J.
                  Solid State Chem. 115, 305 (1995).
                </li>
                <li>
                  <b>CeNiAsO</b>: CeNiAsO:NaAs = 1:2, H. Zhou et al.,
                  arXiv:2509.07351 (2025).
                </li>
                <li>
                  <b>EuCd2As2</b>: Eu:Cd:As = 1:2:2 in four fold more mass of
                  NaCl/KCl, and AFM with Eu:Cd:As = 1.75:2:2 in four fold more
                  mass of NaCl/KCl, N. H. Jo et al., PRB 101, 140402(R) (2020).
                </li>
                <li>
                  <b>EuCd2P2</b>: Eu:Cd:P:NaCl/KCl = 1:2:2 + 4g, X. Chen et al.,
                  PRB 109, 224428 (2024).
                </li>
                <li>
                  <b>EuZn2P2</b>: Eu:Zn:P = 1:2:2 (1 g total), NaCl/KCl (4 g
                  total), X. Chen at al., PRB 109, L180410 (2024).
                </li>
                <li>
                  <b>h-Fe2P</b>: 2:1.03 (300 mg), CsCl (600 mg), S. Kong et al.,
                  Chem. Mater. 36, 1665 (2024).
                </li>
                <li>
                  <b>GdZn3As3</b>: 1:3:3 (total 0.5 g), NaCl/KCl (total 4 g),
                  800 deg (1000 min), Z. Zhou et al., PRB 112, 054418 (2025).
                </li>
                <li>
                  <b>NaAlGe</b>: Na:Al:Ge:Ga = 3:1:1:0.5, Z. Chen et al.,
                  arXiv:2206.06310 (2021).
                </li>
                <li>
                  <b>NaAlSi</b>: Na:Al:Si:Ga = 3:1:1:0.5 (Na-Ga flux),
                  BN-crucible in SUS container, T. Yamada et al., JPSJ 90,
                  034710 (2021).
                </li>
                <li>
                  <b>Na8Si46</b>: Na:Si:Sn = 6:2:1, in BN crucible sealed in
                  SUS316, H. Morito et al., Cryst. Growth Des. 18, 351 (2018).
                </li>
                <li>
                  <b>NaTmTe2</b>: NaTmTe2:Na2Te3 = 1:10, decant at 650 deg., S.
                  Zheng et al., PRB 109, 075159 (2024).
                </li>
                <li>
                  <b>RCuMg4</b> (R = Y, Tb-Tm): 1:1:4 (250 mg), NaCl/KCl (1 g),
                  heat up to 697 deg., M. K. Reimann et al., Dalton Trans. 52,
                  8893 (2023).
                </li>
                <li>
                  <b>RZn3P3, PrCd3P3</b> (R = Y, La-Nd, Sm, Gd-Er): 1:3:3 (0.5 g
                  in total) and 2 g of NaCl/KCl, A. T. Nieniedt et al., J. Solid
                  State Chem. 146, 478 (1999).
                </li>
                <li>
                  <b>RZnPO, RZnAsO</b> (R = Y, La-Nd, Sm, Gd-Tm): RZnPO (or
                  RZnAsO): NaCl/KCl = 0.5 g: 2 g, annealed at 500 deg. for 1 day
                  and 800 deg. for 7 days,&nbsp;A. T. Nieniedt et al., Inorg.
                  Chem. 37, 386 (1998).
                </li>
                <li>
                  <b>VSe2</b>: V:Se = 1:2 (0.6 g), NaCl/KCl (3.6 g), 900 to 650
                  deg., M. A. K T(?) et al., arXiv:2501.13342 (2025).
                </li>
              </ul>
              <h3>K-In</h3>
              <div>
                <ul style="text-align: left;">
                  <li>
                    <b>KAlGe</b>: K:Al:Ge:In = 3:1:1:0.5, T. Ikenobe et
                    al.,&nbsp;Chem. Mater. 37, 189 (2025).
                  </li>
                </ul>
                <h3 style="text-align: left;">Cs-Te</h3>
                <div>
                  <ul style="text-align: left;">
                    <li>
                      Cs3V9Te13: 42:9:52, C.-C. Liu et al., arXiv:2603.27682
                      (2026).
                    </li>
                  </ul>
                </div>
                <p style="text-align: left;"></p>
                <h3 style="text-align: left;">
                  <b><span style="font-size: medium;">Ga-In</span></b>
                </h3>
                <ul style="text-align: left;">
                  <li>
                    <b>NbMnAs</b>: 1:2:1:8:12, decant at 750 deg., Y. Arai et
                    al.,&nbsp;https://arxiv.org/abs/2601.11088 (2026).
                  </li>
                  <li>
                    <b>RGaGe</b> (R = Ce, Pr, Nd): 1:2:1:10, decant at 500 deg.,
                    Z. Xu et al., CPL doi.org/10.1088/0256-307X/43/6/060705
                    (2026).
                  </li>
                </ul>
                <p></p>
                <div>
                  <h3>
                    <b><span style="font-size: medium;">Sn-Sb</span></b>
                  </h3>
                  <ul>
                    <li>
                      <b>LnTi3(Sn,Sb)4</b>&nbsp;(Ln = Ce-Gd): 1:3:40-x:x, decant
                      at 750-650 deg., B. R. Ortiz et al., arxiv:2603.14571
                      (2026).
                    </li>
                  </ul>
                  <p></p>
                  <div><br /></div>
                </div>
              </div>
              <div>
                <h2 id="others">Others</h2>
                <div>
                  <ul>
                    <li>
                      <b>AMg2Bi2</b>&nbsp;(A = Ca, Yb, and Eu): 1:4:6, decant at
                      650 deg., A. F. May et al., Inorg. Chem. 50, 11127 (2011).
                    </li>
                    <li>
                      <b>BaAg2As2, BaAg2Sb2, BaAg1.84Bi2</b>: Ba:AgPn = 1:4,
                      precursors were synthesized at 800 deg., decant at 700-500
                      deg., H. Wu et al., Inorg. Chem.,
                      doi.org/10.1021/acs.inorgchem.4c04486op (2025).
                    </li>
                    <li>
                      <b>BaAu2P4</b>: Ba:AuCl:P = 2:2:4, AuCl as a flux (mp 170
                      deg., bp 298 deg., J. Fulmer et al., Inorg. Chem. 52, 7061
                      (2013).
                    </li>
                    <li>
                      <b>BaCuZn3As3</b>: NaCl/KCl flux, T. C. Ozawa et al.,
                      Inorg. Chem. 42, 3183 (2003).
                    </li>
                    <li>
                      <b>CeCd0.7Sb2</b>: Cd/Bi flux, P. F. S. Rosa et al., PRB
                      92, 134421 (2015).
                    </li>
                    <li>
                      <b>Ce2Pn</b>&nbsp;(Pn = Sb, Bi): 10:1, decant at 900 deg.,
                      F. Wu et al., PRB 99, 064419 (2019).
                    </li>
                    <li>
                      <b>Ce4Pt12Sn25</b>: PtSn4 flux, decant at 650 deg., K.-A.
                      Lorenzer et al., J. Phys.: Conf. Ser. 391, 012036 (2012).
                    </li>
                    <li>
                      <b>Ce2Zn6Ge3</b>: Ce:Zn:Ge:In = 0.33:4.8:0.67:3.6,
                      (Ce0.33Ge0.67):(In0.6Zn0.4) = 1:12, A. Grytsiv et al., J.
                      Phys.: Condens. Matter 15, 3053 (2003).
                    </li>
                    <li>
                      <b>CsCr3Sb5</b>: 9:2:18, Y. Liu et al., Nature 632, 1032
                      (2024).
                    </li>
                    <li>
                      <b>CsCr6Sb6</b>: 10:3:30, B. Song et al., Nat. Commun. 16,
                      5643 (2025).
                    </li>
                    <li>
                      <b>CsMn4As3</b>: Cs:MnAs = 1:4, in Ta tube, dacant at 1110
                      deg., A. Pandey et al., arXiv:1904.04598.
                    </li>
                    <li>
                      <b>beta-DyGa3</b>: Dy:Ga:Al = 1:20:5, decant at 430 deg.,
                      H. Wu et al., J. Alloy Cmpd. 1041, 183793 (2025).
                    </li>
                    <li>
                      <b>EuGa2Sb2</b>: 5:11:15, decant at 650 deg., T. Berry et
                      al., arXiv:2108.05961 (2021).
                    </li>
                    <li>
                      <b>EuPd2Sb2</b>: 1:5:5, decant at 850 deg., S. Das et al.,
                      PRB 81, 054425 (2010).
                    </li>
                    <li>
                      <b>EuZn2Sb2</b>: 1:5:5, decant at 800 deg., M. X. Sprague
                      et al., PRB 110, 045130 (2024).
                    </li>
                    <li>
                      <b>Fe5B2P</b>: 72:10:18 (Fe-P binary flux), decant at 1160
                      deg., T. N. Lamichhane et al., JMMM 401, 525 (2016).
                    </li>
                    <li>
                      <b>FeRh</b>: Au-Pb flux, N. Subotić et al.,&nbsp;PRMater
                      8, 023401 (2024).
                    </li>
                    <li>
                      <b>GaMo4S8</b>: S flux in Mo seal., Key Engineering
                      Materials 617, 135 (2014).
                    </li>
                    <li>
                      <b>Gd2B5</b>: Gd:B:GdCl3 = 3.8:9.5:1.5 in Ta, C. Schwarz
                      et al., Z. Naturforsch 42b, 935 (1987).
                    </li>
                    <li>
                      <b>KCo2As2</b>: K:CoAs = 3:2, D. J. Campbell et al.,
                      PRMater 6, 045003 (2022).&nbsp;
                    </li>
                    <li>
                      <b>La7Zn2P11:</b> La:ZnCl2:P = 3:2:6, J. Wang et al.,
                      Cryst. Growth &amp; Design 18, 4076 (2018).
                    </li>
                    <li>
                      <b>LiFeAs</b>: 3:2:3, grown in Al2O3 crucible sealed in Nb
                      crucible, I. Morozov et al., Cryst. Growth &amp; Design
                      10, 4428 (2010).
                    </li>
                    <li>
                      <b>Li2Sr[MnN]2</b>: Li:Sr2N:Mn:NaN3 = 340:10:34:1, 127
                      deg.?, F. Hirschberger et al., arXiv:2103.00952 (2021).
                    </li>
                    <li>
                      <b>LaNiGa2</b>: 0.5(1-x):0.5(1-x):x (x = 32-36%), decant
                      at 800 deg., J. R. Badger et al., Commun. Phys. 5, 22
                      (2022).
                    </li>
                    <li>
                      <b>MgMn6Sn6</b>: 4:1:8, decant at 420 deg., Z. Song et
                      al., Mater. Today Phys. 46, 101493 (2024), K. Deb et a.,
                      arXiv:2605.07904 (2026).
                    </li>
                    <li>
                      <b>MnBi2Te4</b>: 1:10:16 for MnTe:Bi2Te3=1:5 (typo?),
                      decant at temperature above 585 deg.,&nbsp; J.-Q. Yan et
                      al., arXiv:1902.10110.
                    </li>
                    <li>
                      <b>MnRhP</b>: 1.5:1.5:1, decant at 1030 deg., K. Karube et
                      al., Adv. Sci.&nbsp;doi.org/10.1002/advs.202521734 (2026).
                    </li>
                    <li>
                      <b>NaGdS2</b>: Na2CO3 or NaS, J. Grumbach et al., PRB 111,
                      144404 (2025).
                    </li>
                    <li>
                      <b>Na2Ti2Sb2O</b>: NaSb flux, T. C. Ozawa et al., J.
                      Crystal Growth 265, 571 (2004).
                    </li>
                    <li>
                      <b>NbC, TaC</b>: Ta/Nb:C:LnCl3 (Ln = Y, Ln) = varying
                      amount, J. Y. Chan et al., Chem. Mater. 9, 531 (1997).
                    </li>
                    <li>
                      <b>Pt2Sn2Zn3</b>: 1:4:2, R. Lux et al., Z. Naturforsch.
                      61b, 862 (2006).
                    </li>
                    <li>
                      <b>RCd1-dSb2</b>&nbsp;(R = La-Nd): 1:10.5:11.5, decant at
                      550 deg., V. Sharma et al., PRB 108, 214403 (2023).
                    </li>
                    <li>
                      <b>RLi3Bi2</b>&nbsp;(R = La, Ce, Pr): 1:9:6, decant at 600
                      deg., M. M. Bordelon et al., PRB 111, 094401 (2025).
                    </li>
                    <li>
                      <b>R3Ni30B10</b>: 4.1:11:9, M. F. Debbas et al., Phys.
                      Rev. B 111, 155102 (2025).
                    </li>
                    <li>
                      <b>RPd2P2</b>&nbsp;(R = Y, La-Nd, Sm-Ho, Yb):
                      R:Pd:P=5:60:35(Y-Eu), R:Pd:P=10:54:36(Gd-Yb), decant at
                      930 deg., G. Drachuck et al., JMMM 417, 420 (2016).
                    </li>
                    <li>
                      <b>SmMg2Pn2</b>&nbsp;(Pn = Sb, Bi): 1:5:25, decant at 700
                      deg., D. Ramirez et al., J. Solid State Chem. 231, 217
                      (2015).
                    </li>
                    <li>
                      <b>TbAl2Si2</b>: 1.2:85:15, decant at 610 deg., H.-H. Wu
                      et al., PRB 113, 054414 (2026).
                    </li>
                    <li>
                      <b>UBiTe</b>: 2:9:9, decant at 600 deg., Q. Xu et al.,
                      arXiv:2405.12471 (2024).
                    </li>
                    <li>
                      <b>ZrMnP, HfMnP</b>: (Zr) 1.25:85.90:12.85, (Hf)
                      1.25:85.90:12.85, Mn-P eutectic, decant at 1025 deg., T.
                      N. Lamichhane et al., APL 109, 092402 (2016); cool to 900
                      deg., M. Matsuda et al., PRB 104, 174413 (2021).
                    </li>
                  </ul>
                  <div>
                    <h2 id="others">Oxides flux</h2>
                  </div>
                  <div>
                    <ul style="text-align: left;">
                      <li>
                        Review: D. E. Bugaris et al., Angewandte Chemie 51, 3780
                        (2012).
                      </li>
                    </ul>
                  </div>
                </div>
              </div>
            </div>
          </div>
        </div>
      </div>
    </div>
  </div>
</div>
